Repository: ARTS-Laboratory/Dataset-in-situ-monitoring-FFF-structures

# Real-time structural validation for fused filament fabrication components

This repo is the in situ monitroing and decision making for the component manufacturing by fused filament favrication.

## [Dataset1]
Dataset related to two parts:
1. The defect images for machine learning.
2. The tesile test result to build the defect imapct decision boundary. 
@Misc{Fu2022DatasetInSitu,  
author = {Yanzhou Fu and Austin Downey and Zachary Ziehl},  
howpublished = {GitHub},  
title = {Dataset-in-situ-monitoring-FFF-structures},  
year = {2022},  
groups = {{ARTS-L}ab},  
url = {https://github.com/ARTS-Laboratory/Dataset-in-situ-monitoring-FFF-structures},  
}

# Data

## Dataset-1
Data taken on an Ender 5 printing ASME-standard dogbone samples with optical images at each layer. 


1. Same data as dataset-1a, but orginized in with part numbers and labels. 
1. The defect images folder has all the defect images for machine learning training.
1. The tesile test result folder contains the tensile test force for every printed samples.

File: Data/Dataset1/Tensile_test_results/LINE1L02L2IN4.txt
DAQ: Crosshead, … - (Timed)   
Test: MTS EM Tension (Simplified)
Test Run: Test Run 290
Date: 6/29/2022 3:00:52 PM


Crosshead 	Load 	Time 
mm	N	sec
0.0916011267690919	73.3691329956055	0.119000002741814
0.177603753400035	145.820770263672	0.218999996781349
0.264201953541487	217.618637084961	0.319000005722046
0.349787675077096	286.478179931641	0.418999999761581
0.434003537520766	351.415252685547	0.518999993801117
0.518874556291848	415.100677490234	0.619000017642975
0.604400702286512	478.533294677734	0.718999981880188
0.689390813931823	539.117736816406	0.819000005722046
0.774023588746786	597.574279785156	0.919000029563904
0.857703387737274	652.771057128906	1.01900005340576
0.943348684813827	708.190246582031	1.11899995803833
1.02780282031745	759.330627441406	1.21899998188019
1.11303117591888	808.487854003906	1.31900000572205
1.19724695105106	852.788635253906	1.4190000295639
1.28045037854463	889.220336914063	1.51900005340576
1.367048593238	917.455871582031	1.61899995803833
1.45108578726649	913.170715332031	1.71899998188019
1.53631414286792	860.100769042969	1.81900000572205
1.56472355592996	-80.440803527832	1.85199999809265

File: Data/Dataset1/Tensile_test_results/LINE1L04L2IN3.txt
DAQ: Crosshead, … - (Timed)   
Test: MTS EM Tension (Simplified)
Test Run: Test Run 276
Date: 6/29/2022 2:23:46 PM


Crosshead 	Load 	Time 
mm	N	sec
0.0899334845598787	74.7483139038086	0.11599999666214
0.175876542925835	147.963958740234	0.216000005602837
0.261283596046269	218.361846923828	0.316000014543533
0.346452376106754	286.623382568359	0.416000008583069
0.43150206329301	352.561859130859	0.515999972820282
0.516194384545088	416.937103271484	0.61599999666214
0.600946310441941	479.281890869141	0.716000020503998
0.685579027049243	539.705810546875	0.815999984741211
0.770330952946097	598.664978027344	0.916000008583069
0.85496372776106	655.365295410156	1.01600003242493
0.939715595450252	709.564697265625	1.11600005626678
1.02440791670233	761.033142089844	1.21599996089935
1.10898120328784	809.775207519531	1.31599998474121
1.19379255920649	854.932556152344	1.41600000858307
1.27848493866622	893.179321289063	1.51600003242493
1.36317720171064	921.138366699219	1.61600005626678
1.44792918581516	929.888427734375	1.71599996089935
1.53268105350435	883.952819824219	1.81599998474121
1.55858905054629	-68.3936767578125	1.84599995613098

File: Data/Dataset1/Tensile_test_results/LINE1L05L23C.txt
DAQ: Crosshead, … - (Timed)   
Test: MTS EM Tension (Simplified)
Test Run: Test Run 5
Date: 10/13/2021 3:12:24 PM


Crosshead 	Load 	Time 
mm	N	sec
0.118223819299601	103.178108215332	0.165999993681908
0.204166877665557	177.865356445313	0.266000002622604
0.289573916234076	252.417236328125	0.36599999666214
0.374623603420332	324.839263916016	0.465999990701675
0.459435046650469	395.622436523438	0.565999984741211
0.544246518984437	465.014221191406	0.666000008583069
0.628998386673629	531.684753417969	0.765999972820282
0.713571615051478	596.539184570313	0.86599999666214
0.798144785221666	659.494750976563	0.966000020503998
0.882896711118519	720.807373046875	1.06599998474121
0.967648578807712	779.133911132813	1.16600000858307
1.05246005114168	834.644409179688	1.26600003242493
1.13709282595664	885.550842285156	1.36600005626678
1.22184469364583	928.864440917969	1.46599996089935
1.3064774684608	951.945434570313	1.56599998474121
1.39111024327576	923.640869140625	1.66600000858307
1.45888794213533	-12.7129545211792	1.74500000476837

File: Data/Dataset1/Tensile_test_results/LINE1L05L3IN2.txt
DAQ: Crosshead, … - (Timed)   
Test: MTS EM Tension (Simplified)
Test Run: Test Run 70
Date: 10/20/2021 12:25:50 PM


Crosshead 	Load 	Time 
mm	N	sec
0.0867173221195117	147.188400268555	0.114000000059605
0.172719941474497	222.100448608398	0.214000001549721
0.258960790233687	295.085876464844	0.314000010490417
0.344367843354121	363.480133056641	0.414000004529953
0.428047671448439	427.146179199219	0.513999998569489
0.514586339704692	493.242645263672	0.614000022411346
0.598802173044533	553.770812988281	0.71399998664856
0.684030528645962	612.769836425781	0.814000010490417
0.767710385844111	668.195129394531	0.913999974727631
0.853296078275889	722.423156738281	1.01400005817413
0.938524433877319	772.946350097656	1.1139999628067
1.02291896473616	820.478271484375	1.21399998664856
1.10784952994436	865.542663574219	1.31400001049042
1.19111244566739	903.908142089844	1.41400003433228
1.27735326532274	940.012023925781	1.51400005817413
1.36174785438925	960.739501953125	1.6139999628067
1.44661881495267	948.761413574219	1.71399998664856
1.53113249689341	905.724182128906	1.81400001049042
1.61445501726121	871.81396484375	1.91400003433228
1.70075544156134	843.396606445313	2.01399993896484
1.76186254248023	-78.6704559326172	2.08599996566772

File: Data/Dataset1/Tensile_test_results/LINE1L05L5C.txt
DAQ: Crosshead, … - (Timed)   
Test: MTS EM Tension (Simplified)
Test Run: Test Run 25
Date: 10/13/2021 4:23:16 PM


Crosshead 	Load 	Time 
mm	N	sec
0.0860621803440154	70.2619934082031	0.112999998033047
0.17051627219189	143.279693603516	0.212999999523163
0.256876257481053	217.0185546875	0.312999993562698
0.344010477419943	289.634613037109	0.412999987602234
0.429357954999432	358.320953369141	0.513000011444092
0.51405030535534	424.295867919922	0.612999975681305
0.597015430685133	484.986328125	0.712999999523163
0.682065088767558	546.605590820313	0.813000023365021
0.768544210586697	607.365783691406	0.912999987602234
0.85317698540166	664.066162109375	1.01300001144409
0.937571516260505	718.092468261719	1.11300003528595
1.02137040812522	768.42822265625	1.21300005912781
1.10606278758496	817.634582519531	1.31299996376038
1.19146984070539	864.413818359375	1.41299998760223
1.27628131303936	906.402465820313	1.51300001144409
1.36019929777831	936.841796875	1.61300003528595
1.44465337507427	937.167053222656	1.71300005912781
1.52994133532047	244.111618041992	1.81299996376038
1.53929204680026	-68.6221008300781	1.82299995422363

File: Data/Dataset1/Tensile_test_results/LINE1L15L23IN2.txt
DAQ: Crosshead, … - (Timed)   
Test: MTS EM Tension (Simplified)
Test Run: Test Run 15
Date: 10/13/2021 3:48:55 PM


Crosshead 	Load 	Time 
mm	N	sec
0.0896356941666454	70.0965957641602	0.11599999666214
0.17581699648872	146.053573608398	0.216000005602837
0.261283596046269	219.192108154297	0.316000014543533
0.346392829669639	289.850769042969	0.416000008583069
0.431144726462662	358.188842773438	0.515999972820282
0.517385546118021	427.029693603516	0.61599999666214
0.60207792557776	492.139678955078	0.716000020503998
0.686651095747948	555.10888671875	0.815999984741211
0.770390499383211	614.747863769531	0.916000008583069
0.855499762110412	673.803649902344	1.01600003242493
0.94108545454219	731.367919921875	1.11600005626678
1.02583738043904	784.974487304688	1.21599996089935
1.10975536517799	834.181091308594	1.31599998474121
1.1936139781028	878.54296875	1.41600000858307
1.27961649559438	914.89501953125	1.51600003242493
1.36454706080258	929.188171386719	1.61600005626678
1.44906074274331	899.962646484375	1.71599996089935
1.53291923925281	855.062194824219	1.81599998474121
1.61689694505185	826.571594238281	1.91600000858307
1.70301867183298	807.564697265625	2.01600003242493
1.78800872527063	784.969970703125	2.1159999370575
1.84083718340844	-82.8945617675781	2.17799997329712

File: Data/Dataset1/Tensile_test_results/LINE1L15L4IN1.txt
DAQ: Crosshead, … - (Timed)   
Test: MTS EM Tension (Simplified)
Test Run: Test Run 222
Date: 10/27/2021 4:44:00 PM


Crosshead 	Load 	Time 
mm	N	sec
0.0880871739354916	123.079956054688	0.115000002086163
0.174864049768075	196.359817504883	0.215000003576279
0.260866683674976	266.376800537109	0.314999997615814
0.346214161254466	333.175476074219	0.41499999165535
0.429834413807839	396.273773193359	0.514999985694885
0.516313535626978	460.824096679688	0.615000009536743
0.601303647272289	521.487426757813	0.714999973773956
0.685995968524367	580.676086425781	0.814999997615814
0.76973537215963	636.913513183594	0.915000021457672
0.854546786285937	691.101989746094	1.01499998569489
0.94019208336249	743.421020507813	1.11500000953674
1.02488440461457	791.812133789063	1.2150000333786
1.10927899368107	836.5087890625	1.31500005722046
1.19272049050778	876.061401367188	1.41499996185303
1.27806805539876	913.489074707031	1.51499998569489
1.36311771348119	940.81494140625	1.61500000953674
1.44816737156361	950.670837402344	1.7150000333786
1.53345533180982	920.267578125	1.81500005722046
1.61665864288807	879.007751464844	1.91499996185303
1.70152971986681	854.088439941406	2.01500010490417
1.78568600676954	836.924438476563	2.11500000953674
1.87216501217335	826.860473632813	2.21499991416931
1.95679790340364	814.277709960938	2.31500005722046
2.04065628349781	804.820678710938	2.41499996185303
2.12469347752631	795.373840332031	2.51500010490417
2.2095050662756	786.9931640625	2.61500000953674
2.29556718841195	778.015869140625	2.71499991416931
2.37906840629876	754.746826171875	2.81500005722046
2.4368402082473	-15.8111715316772	2.88299989700317

File: Data/Dataset1/Tensile_test_results/LINE2L01L235IN8.txt
DAQ: Crosshead, … - (Timed)   
Test: MTS EM Tension (Simplified)
Test Run: Test Run 411
Date: 7/11/2022 2:19:51 PM


Crosshead 	Load 	Time 
mm	N	sec
0.0862408560351469	64.7515258789063	0.112000003457069
0.172481712070294	134.770935058594	0.211999997496605
0.258424755884334	203.590194702148	0.312000006437302
0.343653140589595	269.837371826172	0.412000000476837
0.428583705797791	334.523590087891	0.512000024318695
0.513454724568874	397.900604248047	0.611999988555908
0.597253674641252	457.844635009766	0.712000012397766
0.683315854985267	519.418823242188	0.811999976634979
0.767889025155455	577.311157226563	0.912000000476837
0.852581346407533	634.223449707031	1.01199996471405
0.937154574785382	688.382263183594	1.11199998855591
1.02166819851846	739.933715820313	1.21200001239777
1.10701576340944	789.720764160156	1.31200003623962
1.19141023606062	834.791625976563	1.41199994087219
1.27616210374981	875.586242675781	1.51199996471405
1.35966332163662	908.090881347656	1.61199998855591
1.44548725802451	932.392883300781	1.71200001239777
1.53041782323271	935.45263671875	1.81200003623962
1.58342497888952	-95.5412826538086	1.87399995326996

File: Data/Dataset1/Tensile_test_results/LINE2L02L23IN1.txt
DAQ: Crosshead, … - (Timed)   
Test: MTS EM Tension (Simplified)
Test Run: Test Run 363
Date: 6/29/2022 4:52:31 PM


Crosshead 	Load 	Time 
mm	N	sec
0.0911246606847271	46.2790336608887	0.119000002741814
0.176174347870983	116.285202026367	0.218999996781349
0.263129884842783	187.646255493164	0.319000005722046
0.348000903613865	254.796279907227	0.418999999761581
0.434599118307233	323.148162841797	0.518999993801117
0.517921580467373	385.518768310547	0.619000017642975
0.603209482505918	448.493713378906	0.718999981880188
0.688676082063466	509.893890380859	0.819000005722046
0.773189764004201	568.72802734375	0.919000029563904
0.858060782775283	626.422180175781	1.01900005340576
0.941323698498309	679.852844238281	1.11899995803833
1.02649244945496	731.949462890625	1.21899998188019
1.11219729296863	782.049255371094	1.31900000572205
1.19665137026459	827.580688476563	1.4190000295639
1.28098635468632	867.816040039063	1.51900005340576
1.36389199178666	899.422912597656	1.61899995803833
1.45013281144202	917.651550292969	1.71899998188019
1.53536116704345	899.174255371094	1.81900000572205
1.6205299180001	848.977722167969	1.9190000295639
1.67180993594229	-41.545955657959	1.97899997234344

File: Data/Dataset1/Tensile_test_results/LINE2L02L23IN3.txt
DAQ: Crosshead, … - (Timed)   
Test: MTS EM Tension (Simplified)
Test Run: Test Run 365
Date: 6/29/2022 4:54:49 PM


Crosshead 	Load 	Time 
mm	N	sec
0.0886827547219582	85.5181121826172	0.116999998688698
0.175102293724194	157.175598144531	0.216999992728233
0.260807108134031	225.841644287109	0.31700000166893
0.347226654412225	294.261688232422	0.416999995708466
0.431621185271069	358.721496582031	0.517000019550323
0.517206906806678	422.661285400391	0.616999983787537
0.601541891228408	483.730529785156	0.717000007629395
0.686651095747948	543.698791503906	0.816999971866608
0.771403021644801	602.133056640625	0.916999995708466
0.855082820635289	656.5283203125	1.01699995994568
0.94108545454219	710.755737304688	1.11699998378754
1.02512259036303	760.378051757813	1.21700000762939
1.110112760216	807.660766601563	1.31700003147125
1.19492423254997	851.109741210938	1.41700005531311
1.278544543311	886.159729003906	1.51699995994568
1.36299862060696	908.247924804688	1.61699998378754
1.44888204522431	903.322265625	1.71700000762939
1.50063855107874	-18.0529613494873	1.77699995040894

File: Data/Dataset1/Tensile_test_results/LINE2L05L26IN23.txt
DAQ: Crosshead, … - (Timed)   
Test: MTS EM Tension (Simplified)
Test Run: Test Run 266
Date: 10/27/2021 5:51:17 PM


Crosshead 	Load 	Time 
mm	N	sec
0.0856452679727226	164.826553344727	0.118000000715256
0.172303029103205	234.941650390625	0.217999994754791
0.257590960245579	300.457672119141	0.317999988794327
0.343950930982828	365.566986083984	0.418000012636185
0.428762374212965	426.398986816406	0.51800000667572
0.513335573486984	484.755737304688	0.617999970912933
0.597730104345828	541.154418945313	0.717999994754791
0.683196703903377	596.492309570313	0.818000018596649
0.767889025155455	649.325317382813	0.917999982833862
0.852640951052308	699.314697265625	1.01800000667572
0.937214121222496	746.383911132813	1.11800003051758
1.02089403662831	788.5810546875	1.21800005435944
1.10719434451312	830.928955078125	1.317999958992
1.19123153854162	866.910766601563	1.41799998283386
1.27604301087558	900.330505371094	1.51800000667572
1.36079487856477	928.106689453125	1.61800003051758
1.44447479397058	947.372436523438	1.71800005435944
1.53071561362594	956.433776855469	1.817999958992
1.6151696909219	941.224304199219	1.91799998283386
1.68580620083958	34.6428680419922	2.00099992752075

File: Data/Dataset1/Tensile_test_results/LINE2L05L26IN3.txt
DAQ: Crosshead, … - (Timed)   
Test: MTS EM Tension (Simplified)
Test Run: Test Run 262
Date: 10/27/2021 5:42:01 PM


Crosshead 	Load 	Time 
mm	N	sec
0.0855261532706209	99.6734466552734	0.112999998033047
0.172124360688031	169.872467041016	0.212999999523163
0.258186541032046	236.891326904297	0.312999993562698
0.343355321092531	300.965881347656	0.412999987602234
0.427094724727795	361.228759765625	0.513000011444092
0.51303778309375	422.555450439453	0.612999975681305
0.598921265918761	482.004150390625	0.712999999523163
0.6836136453785	538.619140625	0.813000023365021
0.767472141887993	591.25341796875	0.912999987602234
0.851687975227833	642.569274902344	1.01300001144409
0.936916330829263	692.457824707031	1.11300003528595
1.0223233839497	738.1845703125	1.21300005912781
1.10713485628366	781.872192382813	1.31299996376038
1.19081465527415	821.589660644531	1.41299998760223
1.27580482512712	858.568481445313	1.51300001144409
1.36031839065254	890.971130371094	1.61300003528595
1.44572544377297	918.105773925781	1.71300005912781
1.5300604281947	935.74365234375	1.81299996376038
1.6132042510435	938.516052246094	1.91299998760223
1.69968337286264	917.115844726563	2.01300001144409
1.78354186937213	856.756042480469	2.11299991607666
1.86918710824102	790.79443359375	2.21300005912781
1.95310520939529	679.759460449219	2.31299996376038
2.0376187749207	341.080657958984	2.41300010681152
2.1225493401289	203.893829345703	2.51300001144409
2.20855209045112	110.995651245117	2.61299991607666
2.27126735262573	91.9013900756836	2.68700003623962

File: Data/Dataset1/Tensile_test_results/LINE2L25L23C.txt
DAQ: Crosshead, … - (Timed)   
Test: MTS EM Tension (Simplified)
Test Run: Test Run 39
Date: 10/13/2021 4:56:31 PM


Crosshead 	Load 	Time 
mm	N	sec
0.0894570184755139	62.4954223632813	0.116999998688698
0.174923610757105	134.930450439453	0.216999992728233
0.261521810898557	205.948287963867	0.31700000166893
0.346154585713521	272.132019042969	0.416999995708466
0.431918975664303	336.386901855469	0.517000019550323
0.517385546118021	397.457702636719	0.616999983787537
0.601660984102637	454.329620361328	0.717000007629395
0.686770246829838	509.597686767578	0.816999971866608
0.77062874333933	561.617614746094	0.916999995708466
0.856154889333993	614.9267578125	1.01699995994568
0.940966361667961	666.251708984375	1.11699998378754
1.02565868292004	715.130859375	1.21700000762939
1.10951717942953	761.095336914063	1.31700003147125
1.19456683751196	805.133239746094	1.41700005531311
1.27949740272015	845.991943359375	1.51699995994568
1.36353459674865	880.699951171875	1.61699998378754
1.44888204522431	907.5126953125	1.71700000762939
1.53238326311111	901.367492675781	1.81700003147125
1.61779031623155	842.94677734375	1.91700005531311
1.66799814905971	-72.5902862548828	1.97599995136261

File: Data/Dataset1/Tensile_test_results/LINE2L30L23C.txt
DAQ: Crosshead, … - (Timed)   
Test: MTS EM Tension (Simplified)
Test Run: Test Run 40
Date: 10/13/2021 4:57:28 PM


Crosshead 	Load 	Time 
mm	N	sec
0.0894570184755139	77.93310546875	0.116999998688698
0.175161840161309	149.217254638672	0.216999992728233
0.26116447406821	217.975387573242	0.31700000166893
0.347047956893221	283.651123046875	0.416999995708466
0.431918975664303	345.070587158203	0.517000019550323
0.517325999680907	404.756134033203	0.616999983787537
0.601780076976866	459.945678710938	0.717000007629395
0.685519480612129	512.077453613281	0.816999971866608
0.771343417000026	566.009033203125	0.916999995708466
0.856154889333993	616.830261230469	1.01699995994568
0.940728117711842	665.905029296875	1.11699998378754
1.02559907827526	713.22607421875	1.21700000762939
1.10927899368107	758.089782714844	1.31700003147125
1.19444774463773	802.692077636719	1.41700005531311
1.27931870520115	844.17236328125	1.51699995994568
1.36329641100019	878.568420410156	1.61699998378754
1.44816737156361	906.527770996094	1.71700000762939
1.53351482003927	920.593505859375	1.81700003147125
1.61802850198001	898.339965820313	1.91700005531311
1.70260167215019	834.095825195313	2.01699995994568
1.73815817106515	-66.5479125976563	2.05800008773804

File: Data/Dataset1/Tensile_test_results/LINE3L02L2IN8_center.txt
DAQ: Crosshead, … - (Timed)   
Test: MTS EM Tension (Simplified)
Test Run: Test Run 332
Date: 6/29/2022 4:03:43 PM


Crosshead 	Load 	Time 
mm	N	sec
0.0852283556014299	86.6188354492188	0.112999998033047
0.171767009305768	159.231918334961	0.212999999523163
0.257412262726575	229.390579223633	0.312999993562698
0.344070023857057	299.633666992188	0.412999987602234
0.428941042628139	365.719329833984	0.513000011444092
0.513454724568874	429.919342041016	0.612999975681305
0.597432313952595	491.435516357422	0.712999999523163
0.683077611029148	553.127563476563	0.813000023365021
0.768425059504807	613.037780761719	0.912999987602234
0.852760043926537	669.834167480469	1.01300001144409
0.937333272304386	723.784973144531	1.11300003528595
1.02035794407129	773.709655761719	1.21300005912781
1.10713485628366	824.580505371094	1.31299996376038
1.19188672397286	867.894836425781	1.41299998760223
1.27628131303936	900.388000488281	1.51300001144409
1.35990150738508	918.843627929688	1.61300003528595
1.44393870141357	915.325927734375	1.71300005912781
1.53083470650017	876.867980957031	1.81299996376038
1.61534838844091	835.7724609375	1.91299998760223
1.69944507069886	802.6181640625	2.01300001144409
1.78258889354765	763.300109863281	2.11299991607666
1.86900841072202	657.804565429688	2.21300005912781
1.90248037688434	-7.41815948486328	2.25099992752075

File: Data/Dataset1/Tensile_test_results/LINE3L03L23IN1.txt
DAQ: Crosshead, … - (Timed)   
Test: MTS EM Tension (Simplified)
Test Run: Test Run 376
Date: 6/29/2022 5:09:34 PM


Crosshead 	Load 	Time 
mm	N	sec
0.0916011267690919	88.447883605957	0.119999997317791
0.178556685568765	160.615585327148	0.219999998807907
0.26384461671114	229.129547119141	0.319999992847443
0.34895385033451	295.674133300781	0.419999986886978
0.433884415542707	360.993255615234	0.519999980926514
0.519887020345777	425.135589599609	0.620000004768372
0.604758039116859	486.939880371094	0.720000028610229
0.689271662849933	546.20556640625	0.819999992847443
0.772891973610967	602.772277832031	0.920000016689301
0.858001178130507	658.728759765625	1.01999998092651
0.943706021644175	711.874877929688	1.12000000476837
1.02833879645914	761.346130371094	1.22000002861023
1.11267378088087	807.455749511719	1.32000005245209
1.19605578947812	848.196594238281	1.41999995708466
1.28116505220532	884.792175292969	1.51999998092651
1.36710808146745	911.735168457031	1.62000000476837
1.45090708974749	917.622985839844	1.72000002861023
1.53583765495569	890.709289550781	1.82000005245209
1.61981524433941	843.95751953125	1.91999995708466
1.70557969249785	806.342041015625	2.01999998092651
1.79086753632873	770.779113769531	2.11999988555908
1.8738922663033	731.024047851563	2.22000002861023
1.9588228315115	637.836669921875	2.3199999332428
1.99652346782386	-15.4126348495483	2.36400008201599

File: Data/Dataset1/Tensile_test_results/LINE3L04L23IN4.txt
DAQ: Crosshead, … - (Timed)   
Test: MTS EM Tension (Simplified)
Test Run: Test Run 374
Date: 6/29/2022 5:05:51 PM


Crosshead 	Load 	Time 
mm	N	sec
0.0910650996956974	107.840629577637	0.119999997317791
0.178378017153591	179.752044677734	0.219999998807907
0.264023285126314	248.484649658203	0.319999992847443
0.349608977558091	315.277618408203	0.419999986886978
0.434479996329173	380.041229248047	0.519999980926514
0.518219370860606	440.728576660156	0.620000004768372
0.604877131991088	503.939910888672	0.720000028610229
0.689212116412818	562.250183105469	0.819999992847443
0.774023588746786	619.644897460938	0.920000016689301
0.857584294863045	673.216979980469	1.01999998092651
0.943050894420594	726.056640625	1.12000000476837
1.02839840110391	776.129272460938	1.22000002861023
1.11267378088087	820.994140625	1.32000005245209
1.19671097490937	858.944641113281	1.41999995708466
1.28021207638085	886.585327148438	1.51999998092651
1.36728677898645	905.714172363281	1.62000000476837
1.45060929935426	899.625610351563	1.72000002861023
1.53577805031091	867.86474609375	1.82000005245209
1.62064912728965	833.924377441406	1.91999995708466
1.70409074053168	804.445922851563	2.01999998092651
1.79092714097351	773.972106933594	2.11999988555908
1.86573271639645	-11.0695018768311	2.20900011062622

File: Data/Dataset1/Tensile_test_results/LINE3L05L23C_1.txt
DAQ: Crosshead, … - (Timed)   
Test: MTS EM Tension (Simplified)
Test Run: Test Run 46
Date: 10/13/2021 5:15:17 PM


Crosshead 	Load 	Time 
mm	N	sec
0.0881467276485637	83.8809967041016	0.11599999666214
0.174566259374842	155.528656005859	0.216000005602837
0.26104535209015	224.117660522461	0.316000014543533
0.345201638992876	287.119201660156	0.416000008583069
0.430430023698136	348.995147705078	0.515999972820282
0.516670872457325	409.505493164063	0.61599999666214
0.601184496190399	465.545074462891	0.716000020503998
0.685817271005362	518.849487304688	0.815999984741211
0.769497128203511	570.0400390625	0.916000008583069
0.85496372776106	620.767761230469	1.01600003242493
0.940132536925375	669.502624511719	1.11600005626678
1.02464621886611	715.842407226563	1.21599996089935
1.10927899368107	760.096557617188	1.31599998474121
1.1925419094041	800.898681640625	1.41600000858307
1.27872312441468	840.291381835938	1.51600003242493
1.36293901596218	869.393249511719	1.61600005626678
1.44745269790292	888.138061523438	1.71599996089935
1.53256196063012	884.365295410156	1.81599998474121
1.61671824753284	829.754760742188	1.91600000858307
1.66144676040858	-56.8629341125488	1.96700000762939

File: Data/Dataset1/Tensile_test_results/LINE3L05L23C_2.txt
DAQ: Crosshead, … - (Timed)   
Test: MTS EM Tension (Simplified)
Test Run: Test Run 47
Date: 10/13/2021 5:16:22 PM


Crosshead 	Load 	Time 
mm	N	sec
0.0867173221195117	83.1734237670898	0.114000000059605
0.172719941474497	158.571594238281	0.214000001549721
0.259199034189805	232.148971557617	0.314000010490417
0.34347444307059	300.422454833984	0.414000004529953
0.429477076977491	368.951599121094	0.513999998569489
0.514884130097926	435.116149902344	0.614000022411346
0.599338207393885	497.903930664063	0.71399998664856
0.684030528645962	558.611694335938	0.814000010490417
0.767055200412869	615.05615234375	0.913999974727631
0.853832112625241	673.59521484375	1.01400005817413
0.937988399527967	725.307800292969	1.1139999628067
1.02315715048462	775.676452636719	1.21399998664856
1.10767083242536	822.502014160156	1.31400001049042
1.19141023606062	864.968994140625	1.41400003433228
1.27723417244852	900.664489746094	1.51400005817413
1.36109266895801	913.949157714844	1.6139999628067
1.44578504841775	876.771362304688	1.71399998664856
1.51856569573283	-62.7920570373535	1.79900002479553

File: Data/Dataset1/Tensile_test_results/LINE3L05L4IN3.txt
DAQ: Crosshead, … - (Timed)   
Test: MTS EM Tension (Simplified)
Test Run: Test Run 134
Date: 10/20/2021 2:56:46 PM


Crosshead 	Load 	Time 
mm	N	sec
0.0901717212400399	168.344223022461	0.118000000715256
0.175638313521631	237.662033081055	0.217999994754791
0.261104898527265	303.981140136719	0.317999988794327
0.347941357176751	368.830932617188	0.418000012636185
0.433050590800121	428.694122314453	0.51800000667572
0.51762379007414	483.359649658203	0.617999970912933
0.60195877449587	535.329772949219	0.717999994754791
0.687008490785956	585.114562988281	0.818000018596649
0.77253463678062	634.232849121094	0.917999982833862
0.85686962120235	679.738159179688	1.01800000667572
0.941800128202885	724.058532714844	1.11800003051758
1.02512259036303	764.154663085938	1.21800005435944
1.11112522426993	805.36669921875	1.317999958992
1.19593669660389	843.099914550781	1.41799998283386
1.27961649559438	874.636596679688	1.51800000667572
1.36418978217989	901.286193847656	1.61800003051758
1.44870346412063	916.468139648438	1.71800005435944
1.53470598161221	911.887451171875	1.817999958992
1.61945796571672	876.4716796875	1.91799998283386
1.70230388175696	839.216430664063	2.01799988746643
1.7877109348774	810.565551757813	2.11800003051758
1.87305849976838	784.218627929688	2.21799993515015
1.95894204080105	149.532852172852	2.31800007820129
1.96674419566989	-50.4960670471191	2.32699990272522

File: Data/Dataset1/Tensile_test_results/LINE3L10L2IN2.txt
DAQ: Crosshead, … - (Timed)   
Test: MTS EM Tension (Simplified)
Test Run: Test Run 204
Date: 10/27/2021 4:20:22 PM


Crosshead 	Load 	Time 
mm	N	sec
0.0862408560351469	160.562118530273	0.115000002086163
0.173613327206112	232.860046386719	0.215000003576279
0.258841668255627	299.649597167969	0.314999997615814
0.345916341757402	367.514007568359	0.41499999165535
0.43060869211331	430.207580566406	0.514999985694885
0.513633363880217	488.850769042969	0.615000009536743
0.601124949753284	551.221740722656	0.714999973773956
0.684923899825662	607.452026367188	0.814999997615814
0.770033162552863	663.390014648438	0.915000021457672
0.853653415106237	714.731994628906	1.01499998569489
0.938583980314434	764.271789550781	1.11500000953674
1.02440791670233	811.883056640625	1.2150000333786
1.1085047153756	853.361877441406	1.31500005722046
1.1934352805838	892.145874023438	1.41499996185303
1.27574522048235	922.164428710938	1.51499998569489
1.36287941131741	948.779174804688	1.61500000953674
1.44751218613237	957.038818359375	1.7150000333786
1.53214496094733	941.020446777344	1.81500005722046
1.6158843645826	901.566284179688	1.91499996185303
1.70033844187856	869.763549804688	2.01500010490417
1.78669847082347	846.783081054688	2.11500000953674
1.87043787445873	825.200744628906	2.21499991416931
1.95513013750315	805.658203125	2.31500005722046
2.03946512192488	778.617614746094	2.41499996185303
2.09330604411662	-29.4021549224854	2.4779999256134

File: Data/Dataset1/Tensile_test_results/LINE3L15L2IN2.txt
DAQ: Crosshead, … - (Timed)   
Test: MTS EM Tension (Simplified)
Test Run: Test Run 241
Date: 10/27/2021 5:14:09 PM


Crosshead 	Load 	Time 
mm	N	sec
0.0890401061042212	155.897857666016	0.11599999666214
0.175102293724194	227.265609741211	0.216000005602837
0.259675492998213	294.098876953125	0.316000014543533
0.347464869264513	363.779022216797	0.416000008583069
0.432693224865943	428.478057861328	0.515999972820282
0.51762379007414	491.101135253906	0.61599999666214
0.600946310441941	549.8076171875	0.716000020503998
0.685340841300786	607.822509765625	0.815999984741211
0.771641207393259	666.435974121094	0.916000008583069
0.856452679727226	720.868408203125	1.01600003242493
0.940966361667961	772.104125976563	1.11600005626678
1.02434842847288	818.852783203125	1.21599996089935
1.10945757478476	863.989990234375	1.31599998474121
1.19510293006897	904.269470214844	1.41600000858307
1.27931870520115	933.074462890625	1.51600003242493
1.36442796792835	946.278869628906	1.61600005626678
1.44786958117038	920.313720703125	1.71599996089935
1.53262144885957	877.566955566406	1.81599998474121
1.6187431756407	840.282348632813	1.91600000858307
1.69325107708573	-5.88781118392944	2.00300002098083
