Repository: ARTS-Laboratory/Dataset-in-situ-monitoring-FFF-structures

# Real-time structural validation for fused filament fabrication components

This repo is the in situ monitroing and decision making for the component manufacturing by fused filament favrication.

## [Dataset1]
Dataset related to two parts:
1. The defect images for machine learning.
2. The tesile test result to build the defect imapct decision boundary. 
@Misc{Fu2022DatasetInSitu,  
author = {Yanzhou Fu and Austin Downey and Zachary Ziehl},  
howpublished = {GitHub},  
title = {Dataset-in-situ-monitoring-FFF-structures},  
year = {2022},  
groups = {{ARTS-L}ab},  
url = {https://github.com/ARTS-Laboratory/Dataset-in-situ-monitoring-FFF-structures},  
}

# Data

## Dataset-1
Data taken on an Ender 5 printing ASME-standard dogbone samples with optical images at each layer. 


1. Same data as dataset-1a, but orginized in with part numbers and labels. 
1. The defect images folder has all the defect images for machine learning training.
1. The tesile test result folder contains the tensile test force for every printed samples.

File: Data/Dataset-1b/Tensile_test_results/LINE1L02L23IN4.txt
DAQ: Crosshead, … - (Timed)   
Test: MTS EM Tension (Simplified)
Test Run: Test Run 347
Date: 6/29/2022 4:29:42 PM


Crosshead 	Load 	Time 
mm	N	sec
0.0892783427843824	98.3054885864258	0.11599999666214
0.175340523128398	169.64306640625	0.216000005602837
0.261104898527265	239.096496582031	0.316000014543533
0.347286200849339	307.840637207031	0.416000008583069
0.43072781409137	371.206298828125	0.515999972820282
0.517564243637025	437.509826660156	0.61599999666214
0.602197018451989	498.976959228516	0.716000020503998
0.686829793266952	559.206298828125	0.815999984741211
0.770688289776444	616.6708984375	0.916000008583069
0.855618854984641	672.712646484375	1.01600003242493
0.941204547416419	727.30712890625	1.11600005626678
1.02559907827526	777.804870605469	1.21599996089935
1.11023185309023	824.578308105469	1.31599998474121
1.19301828090101	865.080688476563	1.41600000858307
1.27961649559438	902.550048828125	1.51600003242493
1.36442796792835	922.436950683594	1.61600005626678
1.44840567372739	914.581481933594	1.71599996089935
1.53280014637858	843.653869628906	1.81599998474121
1.553526497446	-9.86042499542236	1.8400000333786

File: Data/Dataset-1b/Tensile_test_results/LINE1L15L2IN2.txt
DAQ: Crosshead, … - (Timed)   
Test: MTS EM Tension (Simplified)
Test Run: Test Run 216
Date: 10/27/2021 4:37:47 PM


Crosshead 	Load 	Time 
mm	N	sec
0.0855857069836929	155.442504882813	0.112999998033047
0.171647887327708	227.285827636719	0.212999999523163
0.257590960245579	297.347137451172	0.312999993562698
0.34359356504865	364.829864501953	0.412999987602234
0.429060164606199	431.106842041016	0.513000011444092
0.513335573486984	493.361328125	0.612999975681305
0.59826613869518	553.662475585938	0.712999999523163
0.682243786286563	611.699462890625	0.813000023365021
0.767710385844111	669.287780761719	0.912999987602234
0.853117380756885	724.180603027344	1.01300001144409
0.936797237955034	774.176513671875	1.11300003528595
1.02208519820124	823.915283203125	1.21300005912781
1.10588409006596	866.334106445313	1.31299996376038
1.19170802645385	905.488708496094	1.41299998760223
1.27640040591359	931.655578613281	1.51300001144409
1.35996111202985	935.400573730469	1.61300003528595
1.44542765337974	907.561096191406	1.71300005912781
1.52994133532047	872.076477050781	1.81299996376038
1.61528878379613	845.511108398438	1.91299998760223
1.6993855824694	824.380737304688	2.01300001144409
1.78312498610467	806.402099609375	2.11299991607666
1.8685320392251	784.66015625	2.21300005912781
1.93797727115452	-11.2801198959351	2.29399991035461

File: Data/Dataset-1b/Tensile_test_results/LINE1L15L4C.txt
DAQ: Crosshead, … - (Timed)   
Test: MTS EM Tension (Simplified)
Test Run: Test Run 224
Date: 10/27/2021 4:45:50 PM


Crosshead 	Load 	Time 
mm	N	sec
0.0873724711709656	150.237533569336	0.115000002086163
0.173970678588375	221.90364074707	0.215000003576279
0.259854190517217	289.856842041016	0.314999997615814
0.344546511769295	354.551666259766	0.41499999165535
0.429953535785899	418.483276367188	0.514999985694885
0.515777501277626	481.375091552734	0.615000009536743
0.600529368966818	540.480224609375	0.714999973773956
0.683851831126958	596.832397460938	0.814999997615814
0.769556674640626	654.582092285156	0.915000021457672
0.853772566188127	708.050170898438	1.01499998569489
0.939239165745676	760.767822265625	1.11500000953674
1.02387194056064	809.537048339844	1.2150000333786
1.1074326466769	853.482116699219	1.31500005722046
1.1934352805838	895.089233398438	1.41499996185303
1.27729377709329	925.687133789063	1.51499998569489
1.36258162092417	941.01171875	1.61500000953674
1.44739309325814	806.455261230469	1.7150000333786
1.46275921724737	11.4102220535278	1.73300004005432

File: Data/Dataset-1b/Tensile_test_results/LINE2L04L2IN2.txt
DAQ: Crosshead, … - (Timed)   
Test: MTS EM Tension (Simplified)
Test Run: Test Run 296
Date: 6/29/2022 3:12:20 PM


Crosshead 	Load 	Time 
mm	N	sec
0.0904695116332732	70.3825988769531	0.118000000715256
0.17665080667939	142.721542358398	0.217999994754791
0.262355635641143	212.703186035156	0.317999988794327
0.347762659657747	280.480224609375	0.418000012636185
0.433050590800121	346.623474121094	0.51800000667572
0.517862034030259	410.217559814453	0.617999970912933
0.602613901719451	471.590515136719	0.717999994754791
0.686948886141181	531.077453613281	0.818000018596649
0.772177241742611	589.612365722656	0.917999982833862
0.857107806950808	645.35009765625	1.01800000667572
0.941502337809652	698.406616210938	1.11800003051758
1.02613517083228	749.496032714844	1.21800005435944
1.110112760216	796.676879882813	1.317999958992
1.19581760372967	842.372436523438	1.41799998283386
1.28050986677408	881.272766113281	1.51800000667572
1.36502354871482	908.202514648438	1.61800003051758
1.44977541640401	908.172180175781	1.71800005435944
1.53363402932882	865.862365722656	1.817999958992
1.61969615146518	-66.2023544311523	1.91799998283386
1.62416300736368	-51.9878311157227	1.92299997806549

File: Data/Dataset-1b/Tensile_test_results/LINE2L05L3IN2.txt
DAQ: Crosshead, … - (Timed)   
Test: MTS EM Tension (Simplified)
Test Run: Test Run 98
Date: 10/20/2021 1:50:44 PM


Crosshead 	Load 	Time 
mm	N	sec
0.0852879165904596	198.882217407227	0.112999998033047
0.171230974956416	271.983032226563	0.212999999523163
0.258246087469161	342.885589599609	0.312999993562698
0.343236228218302	409.4775390625	0.412999987602234
0.429000589065254	473.349182128906	0.513000011444092
0.512978236656636	531.83154296875	0.612999975681305
0.597194069996476	585.615417480469	0.712999999523163
0.683554040733725	639.840881347656	0.813000023365021
0.767889025155455	690.279296875	0.912999987602234
0.852998287882656	738.704772949219	1.01300001144409
0.937095028348267	783.335815429688	1.11300003528595
1.021608710289	827.177001953125	1.21300005912781
1.10677746124566	868.315490722656	1.31299996376038
1.1916485382244	907.44970703125	1.41299998760223
1.27586431335658	942.548828125	1.51300001144409
1.35996111202985	970.578308105469	1.61300003528595
1.44536816515028	985.331604003906	1.71300005912781
1.5300604281947	966.257629394531	1.81299996376038
1.61463371478021	924.937927246094	1.91299998760223
1.69908779207617	895.082336425781	2.01300001144409
1.78288668394089	874.802673339844	2.11299991607666
1.86829373706132	861.743225097656	2.21300005912781
1.95370079018176	851.447631835938	2.31299996376038
2.0387505646795	840.639953613281	2.41300010681152
2.12272815406322	830.470642089844	2.51300001144409
2.20688432455063	821.305725097656	2.61299991607666
2.29211268015206	811.534545898438	2.71300005912781
2.37710285000503	795.398986816406	2.81299996376038
2.46239081025124	746.790954589844	2.91300010681152
2.53112148493528	-52.2686958312988	2.99499988555908

File: Data/Dataset-1b/Tensile_test_results/LINE2L05L5IN1.txt
DAQ: Crosshead, … - (Timed)   
Test: MTS EM Tension (Simplified)
Test Run: Test Run 111
Date: 10/20/2021 2:13:47 PM


Crosshead 	Load 	Time 
mm	N	sec
0.0882658496266231	187.638534545898	0.11599999666214
0.174149347003549	262.603820800781	0.216000005602837
0.260747561696917	334.448791503906	0.316000014543533
0.34448693622835	399.496459960938	0.416000008583069
0.43150206329301	467.699005126953	0.515999972820282
0.515598803758621	529.548278808594	0.61599999666214
0.601184496190399	591.183959960938	0.716000020503998
0.685936422087252	648.103271484375	0.815999984741211
0.770092708989978	700.562255859375	0.916000008583069
0.854368146974593	751.069458007813	1.01600003242493
0.939894292969257	800.002136230469	1.11600005626678
1.02488440461457	846.111877441406	1.21599996089935
1.1092193890363	888.438232421875	1.31599998474121
1.19403086137027	927.524475097656	1.41600000858307
1.27777026500553	958.022216796875	1.51600003242493
1.36293901596218	979.243835449219	1.61600005626678
1.44786958117038	976.589904785156	1.71599996089935
1.53202586807311	934.491882324219	1.81599998474121
1.57669489271939	-55.1069374084473	1.86800003051758

File: Data/Dataset-1b/Tensile_test_results/LINE2L15L23C.txt
DAQ: Crosshead, … - (Timed)   
Test: MTS EM Tension (Simplified)
Test Run: Test Run 35
Date: 10/13/2021 4:49:29 PM


Crosshead 	Load 	Time 
mm	N	sec
0.0876702615641989	64.235107421875	0.115000002086163
0.173315522260964	137.424468994141	0.215000003576279
0.260092405369505	209.601013183594	0.314999997615814
0.345082546118647	277.811157226563	0.41499999165535
0.429834413807839	343.39111328125	0.514999985694885
0.514228944666684	406.126495361328	0.615000009536743
0.599933788180351	468.019500732422	0.714999973773956
0.685459934175014	527.934448242188	0.814999997615814
0.769854465033859	583.531372070313	0.915000021457672
0.853772566188127	636.376159667969	1.01499998569489
0.937928853090852	688.019226074219	1.11500000953674
1.02422921918333	739.638061523438	1.2150000333786
1.10898120328784	787.085632324219	1.31500005722046
1.19325658306479	831.028564453125	1.41499996185303
1.27687689382583	870.966552734375	1.51499998569489
1.36097357608378	904.004089355469	1.61500000953674
1.44673802424222	925.075988769531	1.7150000333786
1.53220456559211	907.594421386719	1.81500005722046
1.61653955001384	860.742065429688	1.91499996185303
1.70033844187856	823.731567382813	2.01500010490417
1.78562640212476	787.550598144531	2.11500000953674
1.87150994315743	-74.5898742675781	2.21499991416931
1.87419005669653	-51.869499206543	2.21799993515015

File: Data/Dataset-1b/Tensile_test_results/LINE2L15L3IN1.txt
DAQ: Crosshead, … - (Timed)   
Test: MTS EM Tension (Simplified)
Test Run: Test Run 231
Date: 10/27/2021 4:58:29 PM


Crosshead 	Load 	Time 
mm	N	sec
0.0870746735017747	175.968521118164	0.115000002086163
0.173970678588375	248.315994262695	0.215000003576279
0.259675492998213	317.038696289063	0.314999997615814
0.342819315847009	380.072540283203	0.41499999165535
0.430668238550425	447.530456542969	0.514999985694885
0.516075291670859	510.203063964844	0.615000009536743
0.600648461841047	569.45166015625	0.714999973773956
0.684864353388548	626.734497070313	0.814999997615814
0.767174351494759	678.829467773438	0.915000021457672
0.85484457667917	734.53662109375	1.01499998569489
0.939715595450252	784.108093261719	1.11500000953674
1.0241101263091	830.475891113281	1.2150000333786
1.10814732033759	872.504760742188	1.31500005722046
1.1916485382244	908.800048828125	1.41499996185303
1.27824663650244	938.286926269531	1.51499998569489
1.36281992308795	949.016845703125	1.61500000953674
1.44721439573914	924.475280761719	1.7150000333786
1.53000093996525	883.415954589844	1.81500005722046
1.61665864288807	857.425598144531	1.91499996185303
1.70182751026005	835.179748535156	2.01500010490417
1.78586470428854	814.785400390625	2.11500000953674
1.86918710824102	797.215026855469	2.21499991416931
1.95411778986454	778.849304199219	2.31500005722046
2.04047770239413	728.144653320313	2.41499996185303
2.07597459666431	-0.202898636460304	2.45600008964539

File: Data/Dataset-1b/Tensile_test_results/LINE2L15L4IN2.txt
DAQ: Crosshead, … - (Timed)   
Test: MTS EM Tension (Simplified)
Test Run: Test Run 235
Date: 10/27/2021 5:01:57 PM


Crosshead 	Load 	Time 
mm	N	sec
0.0864195317262784	213.235946655273	0.114000000059605
0.172303029103205	283.102447509766	0.214000001549721
0.258007872616872	350.189544677734	0.314000010490417
0.343236228218302	415.341766357422	0.414000004529953
0.430191779742017	480.016540527344	0.513999998569489
0.51405030535534	539.665649414063	0.614000022411346
0.599219056311995	598.670104980469	0.71399998664856
0.683732738252729	654.958618164063	0.814000010490417
0.768127269111574	708.246643066406	0.913999974727631
0.85395120549947	760.985229492188	1.01400005817413
0.937452365178615	808.311279296875	1.1139999628067
1.02315715048462	853.759521484375	1.21399998664856
1.1076113441959	892.4736328125	1.31400001049042
1.19188672397286	921.610107421875	1.41400003433228
1.27735326532274	933.451904296875	1.51400005817413
1.36079487856477	900.810852050781	1.6139999628067
1.44578504841775	857.62841796875	1.71399998664856
1.52982224244624	825.658813476563	1.81400001049042
1.61647994536906	797.407348632813	1.91400003433228
1.68812903575599	-10.2684965133667	1.99800002574921

File: Data/Dataset-1b/Tensile_test_results/LINE2L20L23IN1.txt
DAQ: Crosshead, … - (Timed)   
Test: MTS EM Tension (Simplified)
Test Run: Test Run 36
Date: 10/13/2021 4:52:11 PM


Crosshead 	Load 	Time 
mm	N	sec
0.0909459849935956	57.8835487365723	0.119000002741814
0.177365509443916	131.49577331543	0.218999996781349
0.26283209444955	202.193542480469	0.319000005722046
0.348775152815506	270.884704589844	0.418999999761581
0.432991015259176	336.044891357422	0.518999993801117
0.518100277986377	400.23095703125	0.619000017642975
0.603924214374274	462.710052490234	0.718999981880188
0.688556989189237	522.060363769531	0.819000005722046
0.77330885687843	578.853088378906	0.919000029563904
0.856333586852998	631.6494140625	1.01900005340576
0.942336162552238	684.704711914063	1.11899995803833
1.02738582063466	732.882507324219	1.21899998188019
1.11231638584286	778.78662109375	1.31900000572205
1.19671097490937	821.000915527344	1.4190000295639
1.27937830984592	857.876342773438	1.51900005340576
1.36579782702029	891.581420898438	1.61899995803833
1.45049020648003	910.104370117188	1.71899998188019
1.53518246952444	895.115478515625	1.81900000572205
1.6196365468204	831.030639648438	1.9190000295639
1.64357910398394	-78.7589111328125	1.94799995422363

File: Data/Dataset-1b/Tensile_test_results/LINE3L02L2IN3.txt
DAQ: Crosshead, … - (Timed)   
Test: MTS EM Tension (Simplified)
Test Run: Test Run 327
Date: 6/29/2022 3:58:51 PM


Crosshead 	Load 	Time 
mm	N	sec
0.0877893762663007	77.4991226196289	0.115000002086163
0.173911117599346	149.763336181641	0.215000003576279
0.25913945864886	218.880157470703	0.314999997615814
0.345678126905113	288.530029296875	0.41499999165535
0.430549116572365	354.759613037109	0.514999985694885
0.515360559802502	419.291259765625	0.615000009536743
0.600112485699356	481.911468505859	0.714999973773956
0.6845070165582	542.299255371094	0.814999997615814
0.769675825722516	601.706787109375	0.915000021457672
0.853296078275889	657.545959472656	1.01499998569489
0.939060468226671	713.394958496094	1.11500000953674
1.02363363839686	765.130187988281	1.2150000333786
1.10844511073083	813.798583984375	1.31500005722046
1.19331607129425	858.785827636719	1.41499996185303
1.27681728918105	896.300109863281	1.51499998569489
1.36287941131741	923.059692382813	1.61500000953674
1.44649972207844	919.841186523438	1.7150000333786
1.53208547271788	876.275939941406	1.81500005722046
1.6096307663247	-33.307788848877	1.90600001811981

File: Data/Dataset-1b/Tensile_test_results/LINE3L03L2IN6center_v1.txt
DAQ: Crosshead, … - (Timed)   
Test: MTS EM Tension (Simplified)
Test Run: Test Run 324
Date: 6/29/2022 3:52:49 PM


Crosshead 	Load 	Time 
mm	N	sec
0.0870746735017747	61.4823684692383	0.118000000715256
0.173315522260964	134.659255981445	0.217999994754791
0.258126965491101	204.860260009766	0.317999988794327
0.344367843354121	275.153747558594	0.418000012636185
0.429774867370725	342.918975830078	0.51800000667572
0.514586339704692	408.550842285156	0.617999970912933
0.598921265918761	471.788787841797	0.717999994754791
0.683434947859496	533.53466796875	0.818000018596649
0.768782396335155	594.107055664063	0.917999982833862
0.853534322232008	652.508361816406	1.01800000667572
0.938167097046971	708.777099609375	1.11800003051758
1.02184689603746	761.071594238281	1.21800005435944
1.10689655411988	811.85986328125	1.317999958992
1.1925419094041	859.322448730469	1.41799998283386
1.27729377709329	899.938293457031	1.51800000667572
1.36139045935124	927.7314453125	1.61800003051758
1.44596374593675	929.691528320313	1.71800005435944
1.53047731146216	886.545471191406	1.817999958992
1.61624175962061	848.414672851563	1.91799998283386
1.70063634868711	822.674499511719	2.01799988746643
1.78425654303282	804.090454101563	2.11800003051758
1.86972320079803	791.301391601563	2.21799993515015
1.954355975613	779.664489746094	2.31800007820129
2.0396439358592	768.519287109375	2.41799998283386
2.12409789673984	757.599792480469	2.51799988746643
2.20777769573033	747.256164550781	2.61800003051758
2.29282747022808	738.475891113281	2.71799993515015
2.37775803543627	729.270751953125	2.81800007820129
2.46280780993402	719.40966796875	2.91799998283386
2.5470235850662	707.313598632813	3.01799988746643
2.63153715059161	694.280639648438	3.11800003051758
2.71551473997533	672.360717773438	3.21799993515015
2.80098151415586	576.525512695313	3.31800007820129
2.82951002009213	-8.02552127838135	3.3510000705719

File: Data/Dataset-1b/Tensile_test_results/LINE3L05L23IN1_1.txt
DAQ: Crosshead, … - (Timed)   
Test: MTS EM Tension (Simplified)
Test Run: Test Run 41
Date: 10/13/2021 5:06:41 PM


Crosshead 	Load 	Time 
mm	N	sec
0.0885636400198564	70.5838088989258	0.11599999666214
0.174208907992579	139.430465698242	0.216000005602837
0.259735068539158	205.231781005859	0.316000014543533
0.345856795320287	268.235290527344	0.416000008583069
0.431382941314951	327.544647216797	0.515999972820282
0.516432628501207	383.13720703125	0.61599999666214
0.600827159360051	434.437225341797	0.716000020503998
0.685519480612129	481.734985351563	0.815999984741211
0.770330952946097	526.218627929688	0.916000008583069
0.855321064591408	570.426208496094	1.01600003242493
0.939894292969257	612.426574707031	1.11600005626678
1.02357415016741	651.337158203125	1.21599996089935
1.10951717942953	691.765197753906	1.31599998474121
1.19367346633226	729.961730957031	1.41600000858307
1.27860403154045	765.714721679688	1.51600003242493
1.36264122556895	796.877868652344	1.61600005626678
1.44644023384899	822.596374511719	1.71599996089935
1.53303833212703	844.046630859375	1.81599998474121
1.61707552615553	847.059936523438	1.91600000858307
1.70164881274104	809.588500976563	2.01600003242493
1.72856927383691	-58.4620742797852	2.04699993133545

File: Data/Dataset-1b/Tensile_test_results/LINE3L05L5IN2.txt
DAQ: Crosshead, … - (Timed)   
Test: MTS EM Tension (Simplified)
Test Run: Test Run 140
Date: 10/20/2021 3:06:18 PM


Crosshead 	Load 	Time 
mm	N	sec
0.0908268630155362	182.797103881836	0.119000002741814
0.176889050635509	252.719314575195	0.218999996781349
0.263546797214076	320.127502441406	0.319000005722046
0.348656059941277	382.230316162109	0.418999999761581
0.43328883475624	440.444244384766	0.518999993801117
0.518398068379611	497.869781494141	0.619000017642975
0.603328633587807	552.45947265625	0.718999981880188
0.688378291670233	604.181701660156	0.819000005722046
0.771879451349378	650.258361816406	0.919000029563904
0.857524748425931	696.089416503906	1.01900005340576
0.942931743338704	739.940063476563	1.11899995803833
1.02744542527944	780.087280273438	1.21899998188019
1.11184001434594	816.922241210938	1.31900000572205
1.19551981333643	850.022827148438	1.4190000295639
1.28098635468632	877.5380859375	1.51900005340576
1.36603612918407	894.763671875	1.61899995803833
1.45060929935426	891.389953613281	1.71899998188019
1.51219288818538	-18.3792133331299	1.79100000858307

File: Data/Dataset-1b/Tensile_test_results/LINE3L20L23IN1.txt
DAQ: Crosshead, … - (Timed)   
Test: MTS EM Tension (Simplified)
Test Run: Test Run 54
Date: 10/13/2021 5:29:39 PM


Crosshead 	Load 	Time 
mm	N	sec
0.0851092408993281	81.1453170776367	0.112999998033047
0.172064799699001	156.339508056641	0.212999999523163
0.25657846708782	225.687881469727	0.312999993562698
0.343891355441883	297.218627929688	0.412999987602234
0.427273393142968	361.360382080078	0.513000011444092
0.51405030535534	427.518432617188	0.612999975681305
0.598921265918761	488.521057128906	0.712999999523163
0.682720215991139	546.313049316406	0.813000023365021
0.768127269111574	602.400451660156	0.912999987602234
0.851092394441366	653.572448730469	1.01300001144409
0.937928853090852	706.967712402344	1.11300003528595
1.02220429107547	754.717529296875	1.21300005912781
1.10624148510396	799.975158691406	1.31299996376038
1.19170802645385	844.366271972656	1.41299998760223
1.27514963969588	883.430786132813	1.51300001144409
1.36037799529731	919.726745605469	1.61300003528595
1.4449511654675	947.801513671875	1.71300005912781
1.52946484740824	959.813598632813	1.81299996376038
1.61481229588389	935.567749023438	1.91299998760223
1.69414444826543	-81.2133178710938	2.00600004196167
