Repository: ARTS-Laboratory/Dataset-in-situ-monitoring-FFF-structures

# Real-time structural validation for fused filament fabrication components

This repo is the in situ monitroing and decision making for the component manufacturing by fused filament favrication.

## [Dataset1]
Dataset related to two parts:
1. The defect images for machine learning.
2. The tesile test result to build the defect imapct decision boundary. 
@Misc{Fu2022DatasetInSitu,  
author = {Yanzhou Fu and Austin Downey and Zachary Ziehl},  
howpublished = {GitHub},  
title = {Dataset-in-situ-monitoring-FFF-structures},  
year = {2022},  
groups = {{ARTS-L}ab},  
url = {https://github.com/ARTS-Laboratory/Dataset-in-situ-monitoring-FFF-structures},  
}

# Data

## Dataset-1
Data taken on an Ender 5 printing ASME-standard dogbone samples with optical images at each layer. 


1. Same data as dataset-1a, but orginized in with part numbers and labels. 
1. The defect images folder has all the defect images for machine learning training.
1. The tesile test result folder contains the tensile test force for every printed samples.

File: Data/Tensile_test_results/0001.txt
DAQ: Crosshead, … - (Timed)   
Test: MTS EM Tension (Simplified)
Test Run: Test Run 1
Date: 11/22/2021 3:40:12 PM


Crosshead 	Load 	Time 
mm	N	sec
0.0881467276485637	163.455932617188	0.114000000059605
0.174328029970638	233.424392700195	0.214000001549721
0.259199034189805	299.787017822266	0.314000010490417
0.344665633747354	364.908721923828	0.414000004529953
0.430549116572365	429.036041259766	0.513999998569489
0.515420106239617	490.263916015625	0.614000022411346
0.599874241743237	549.188415527344	0.71399998664856
0.684030528645962	605.510803222656	0.814000010490417
0.76961622107774	661.3427734375	0.913999974727631
0.854487239848822	714.285278320313	1.01400005817413
0.9391795611009	763.862182617188	1.1139999628067
1.0232167551294	810.134582519531	1.21399998664856
1.10767083242536	853.977783203125	1.31400001049042
1.19355437345803	891.051940917969	1.41400003433228
1.27806805539876	929.783630371094	1.51400005817413
1.36258162092417	960.4228515625	1.6139999628067
1.44584465306252	977.919067382813	1.71399998664856
1.53154938016087	974.421691894531	1.81400001049042
1.61689694505185	934.989013671875	1.91400003433228
1.70141051057726	901.043151855469	2.01399993896484
1.785924192518	878.857177734375	2.11400008201599
1.86918710824102	862.574584960938	2.21399998664856
1.9552493467927	851.50146484375	2.31399989128113
2.04012030735612	840.583557128906	2.41400003433228
2.12481268681586	830.986755371094	2.51399993896484
2.20867106691003	821.738098144531	2.61400008201599
2.29354226030409	814.1875	2.71399998664856
2.37900880165398	807.525756835938	2.81399989128113
2.46340339072049	799.543395996094	2.91400003433228
2.54797656089067	790.426635742188	3.01399993896484
2.63147777877748	775.147155761719	3.11400008201599
2.71742069162428	728.460632324219	3.21399998664856
2.76119634509087	-5.30279016494751	3.26500010490417

File: Data/Tensile_test_results/0002.txt
DAQ: Crosshead, … - (Timed)   
Test: MTS EM Tension (Simplified)
Test Run: Test Run 2
Date: 11/22/2021 3:41:01 PM


Crosshead 	Load 	Time 
mm	N	sec
0.0876702615641989	180.060623168945	0.112999998033047
0.173911117599346	248.26448059082	0.212999999523163
0.259377702604979	313.119018554688	0.312999993562698
0.344427389791235	375.603881835938	0.412999987602234
0.429179286584258	435.999694824219	0.513000011444092
0.513871607836336	493.422485351563	0.612999975681305
0.599099963437766	548.656677246094	0.712999999523163
0.683851831126958	599.847412109375	0.813000023365021
0.768544210586697	648.979614257813	0.912999987602234
0.852402707096189	695.135498046875	1.01300001144409
0.938167097046971	741.795227050781	1.11300003528595
1.02297856938094	785.901611328125	1.21300005912781
1.1076113441959	828.585754394531	1.31299996376038
1.19212490972131	869.599243164063	1.41299998760223
1.27616210374981	907.702575683594	1.51300001144409
1.36192655190825	943.091064453125	1.61300003528595
1.44638062920421	965.244934082031	1.71300005912781
1.53101340401918	975.359191894531	1.81299996376038
1.61457411013544	946.987609863281	1.91299998760223
1.70021934900433	908.906982421875	2.01300001144409
1.7853882163763	877.81298828125	2.11299991607666
1.86990178190172	855.510131835938	2.21300005912781
1.95459416136146	839.336242675781	2.31299996376038
2.0376187749207	821.252746582031	2.41300010681152
2.10480089299381	-17.7062454223633	2.49000000953674

File: Data/Tensile_test_results/0003.txt
DAQ: Crosshead, … - (Timed)   
Test: MTS EM Tension (Simplified)
Test Run: Test Run 3
Date: 11/22/2021 3:43:13 PM


Crosshead 	Load 	Time 
mm	N	sec
0.0882062886375934	141.784561157227	0.115000002086163
0.174387576407753	213.141357421875	0.215000003576279
0.260032858932391	282.251617431641	0.314999997615814
0.345201638992876	348.246002197266	0.41499999165535
0.429536623414606	411.740997314453	0.514999985694885
0.515301013365388	475.051971435547	0.615000009536743
0.600112485699356	536.024597167969	0.714999973773956
0.684804806951433	593.762145996094	0.814999997615814
0.768544210586697	648.97509765625	0.915000021457672
0.85395120549947	702.519653320313	1.01499998569489
0.93929871218279	753.117492675781	1.11500000953674
1.02393142879009	800.798522949219	1.2150000333786
1.1085047153756	845.724365234375	1.31500005722046
1.19176763109863	887.096008300781	1.41499996185303
1.27824663650244	928.592895507813	1.51499998569489
1.36281992308795	964.096008300781	1.61500000953674
1.44727400038391	989.754089355469	1.7150000333786
1.53137079905719	996.485961914063	1.81500005722046
1.61558657418936	970.368713378906	1.91499996185303
1.70170830097049	933.280883789063	2.01500010490417
1.786281587556	906.426452636719	2.11500000953674
1.87067606020719	888.579162597656	2.21499991416931
1.95393897593021	873.743041992188	2.31500005722046
2.03982251696289	863.022766113281	2.41499996185303
2.12505087256432	833.897521972656	2.51500010490417
2.15238821692765	-22.486291885376	2.54699993133545

File: Data/Tensile_test_results/0004.txt
DAQ: Crosshead, … - (Timed)   
Test: MTS EM Tension (Simplified)
Test Run: Test Run 4
Date: 11/22/2021 3:45:10 PM


Crosshead 	Load 	Time 
mm	N	sec
0.0864790854393505	174.200668334961	0.112999998033047
0.172600819496438	243.980880737305	0.212999999523163
0.258305663010105	310.950805664063	0.312999993562698
0.342938437825069	374.663452148438	0.412999987602234
0.42870279867202	438.115081787109	0.513000011444092
0.513692910317332	498.727294921875	0.612999975681305
0.598325685132295	556.94287109375	0.712999999523163
0.682422425597906	612.549194335938	0.813000023365021
0.767174351494759	667.024047851563	0.912999987602234
0.852819590363652	718.818908691406	1.01300001144409
0.937511911615729	767.289245605469	1.11300003528595
1.02214468643069	813.303100585938	1.21300005912781
1.10558629967272	855.630493164063	1.31299996376038
1.19111244566739	898.322570800781	1.41299998760223
1.27651949878782	936.671325683594	1.51300001144409
1.36097357608378	967.882446289063	1.61300003528595
1.44548725802451	983.804504394531	1.71300005912781
1.52892887126654	987.350952148438	1.81299996376038
1.61505059804767	961.196960449219	1.91299998760223
1.69974286109209	922.347473144531	2.01300001144409
1.78437563590705	868.62939453125	2.11299991607666
1.8042087322101	-28.0690002441406	2.13599991798401

File: Data/Tensile_test_results/0005.txt
DAQ: Crosshead, … - (Timed)   
Test: MTS EM Tension (Simplified)
Test Run: Test Run 5
Date: 11/22/2021 3:47:31 PM


Crosshead 	Load 	Time 
mm	N	sec
0.119951022497844	169.61962890625	0.180000007152557
0.205894088139758	238.40625	0.280000001192093
0.291301112156361	305.530731201172	0.379999995231628
0.376350799342617	369.513458251953	0.479999989271164
0.461281364550814	431.03271484375	0.579999983310699
0.545973714906722	488.575744628906	0.680000007152557
0.6306660361588	544.260559082031	0.779999971389771
0.715298810973763	596.746459960938	0.879999995231628
0.799991132225841	647.182739257813	0.980000019073486
0.884623907040805	695.431945800781	1.08000004291534
0.969256681855768	742.051147460938	1.17999994754791
1.05394900310785	786.894897460938	1.27999997138977
1.13876047544181	830.7333984375	1.37999999523163
1.22339325025678	872.358642578125	1.48000001907349
1.30796642042696	911.166320800781	1.58000004291534
1.39259919524193	946.064636230469	1.67999994754791
1.47723197005689	970.585083007813	1.77999997138977
1.56198383774608	973.285949707031	1.87999999523163
1.64673570543528	934.882263183594	1.98000001907349
1.73136848025024	898.018249511719	2.07999992370605
1.81623955722898	874.871154785156	2.1800000667572
1.90087233204395	858.602905273438	2.27999997138977
1.98538601398468	845.992370605469	2.38000011444092
2.07013776525855	835.641784667969	2.48000001907349
2.15488974936306	825.680480957031	2.57999992370605
2.23970110528171	817.396484375	2.6800000667572
2.32439348474145	809.4951171875	2.77999997138977
2.40896665491164	801.718444824219	2.88000011444092
2.492944477126	792.921142578125	2.98000001907349
2.57817283272743	781.783996582031	3.07999992370605
2.66304379329085	728.503479003906	3.1800000667572
2.70187598653138	51.3814430236816	3.22499990463257

File: Data/Tensile_test_results/0007.txt
DAQ: Crosshead, … - (Timed)   
Test: MTS EM Tension (Simplified)
Test Run: Test Run 7
Date: 11/22/2021 3:49:01 PM


Crosshead 	Load 	Time 
mm	N	sec
0.0867173221195117	205.440643310547	0.114000000059605
0.173315522260964	277.560577392578	0.214000001549721
0.258901243796572	346.026397705078	0.314000010490417
0.344367843354121	408.115264892578	0.414000004529953
0.427869003033265	462.011260986328	0.513999998569489
0.514407642185688	517.702758789063	0.614000022411346
0.599397753830999	569.862854003906	0.71399998664856
0.683375401422381	619.103088378906	0.814000010490417
0.768008176237345	668.097045898438	0.913999974727631
0.852462253533304	715.438354492188	1.01400005817413
0.938464887440205	764.172485351563	1.1139999628067
1.02327635977417	809.311340332031	1.21399998664856
1.10731355380267	852.451904296875	1.31400001049042
1.19135074783117	892.912536621094	1.41400003433228
1.27669819630682	930.132019042969	1.51400005817413
1.36216473765671	959.78759765625	1.6139999628067
1.44649972207844	973.877502441406	1.71399998664856
1.5309537993744	956.502075195313	1.81400001049042
1.61397852934897	-29.4509582519531	1.91199994087219

File: Data/Tensile_test_results/0008.txt
DAQ: Crosshead, … - (Timed)   
Test: MTS EM Tension (Simplified)
Test Run: Test Run 8
Date: 11/22/2021 3:51:39 PM


Crosshead 	Load 	Time 
mm	N	sec
0.0858835046528839	133.475372314453	0.112999998033047
0.172243468114175	207.823806762695	0.212999999523163
0.25836520944722	276.546203613281	0.312999993562698
0.343176652677357	340.301391601563	0.412999987602234
0.428643252234906	401.807373046875	0.513000011444092
0.51315693417564	457.166015625	0.612999975681305
0.598325685132295	510.21826171875	0.712999999523163
0.683137157466263	561.630126953125	0.813000023365021
0.767710385844111	612.394775390625	0.912999987602234
0.852521799970418	662.066040039063	1.01300001144409
0.937154574785382	711.175415039063	1.11300003528595
1.02214468643069	760.294067382813	1.21300005912781
1.1065392754972	805.936889648438	1.31299996376038
1.19158893357962	850.401184082031	1.41299998760223
1.2756857322529	890.87841796875	1.51300001144409
1.36061618104577	928.363098144531	1.61300003528595
1.44536816515028	958.355712890625	1.71300005912781
1.52976263780147	976.774597167969	1.81299996376038
1.61469320300967	971.92626953125	1.91299998760223
1.69259589165449	-97.1646423339844	2.00500011444092

File: Data/Tensile_test_results/0009.txt
DAQ- Crosshead, … - (Timed).txt   
Test: MTS EM Tension (Simplified) 4
Test Run: Test Run 9
Date: 11/22/2021 3:53:11 PM


Crosshead 	Load 	Time 
mm	N	sec
0.112625311885495	116.944557189941	0.168999999761581
0.198687499505468	184.53239440918	0.268999993801117
0.284273206489161	249.487548828125	0.368999987840652
0.369322893675417	311.951171875	0.46900001168251
0.454253458883613	372.624420166016	0.569000005722046
0.539124477654696	429.295043945313	0.669000029563904
0.623995438218117	482.388305664063	0.768999993801117
0.70874736411497	533.405090332031	0.869000017642975
0.793439685367048	580.904296875	0.968999981880188
0.878072460182011	627.922485351563	1.06900000572205
0.962705234996974	672.4931640625	1.1690000295639
1.04745710268617	716.031433105469	1.26900005340576
1.13214948214591	757.522338867188	1.36899995803833
1.21684174519032	797.843200683594	1.46899998188019
1.30147452000529	835.79248046875	1.56900000572205
1.3860478065908	871.3564453125	1.6690000295639
1.47074006963521	903.728271484375	1.76900005340576
1.55555154196918	933.273132324219	1.86899995803833
1.64018431678414	959.621459960938	1.96899998188019
1.72487669624388	978.519470214844	2.06900000572205
1.80962856393307	989.821533203125	2.16899991035461
1.89414212945849	986.496704101563	2.26900005340576
1.97883462533355	946.897705078125	2.36899995803833
2.03470047563314	27.7311363220215	2.43400001525879

File: Data/Tensile_test_results/0010.txt
DAQ: Crosshead, … - (Timed)   
Test: MTS EM Tension (Simplified)
Test Run: Test Run 10
Date: 11/22/2021 3:55:23 PM


Crosshead 	Load 	Time 
mm	N	sec
0.0890996670932509	155.817199707031	0.116999998688698
0.175697874510661	229.870529174805	0.216999992728233
0.260271073784679	299.106750488281	0.31700000166893
0.346631044521928	367.719696044922	0.416999995708466
0.432038097642362	432.834838867188	0.517000019550323
0.516313535626978	494.096038818359	0.616999983787537
0.601660984102637	554.010620117188	0.717000007629395
0.686174666043371	610.520874023438	0.816999971866608
0.770986080169678	665.081420898438	0.916999995708466
0.856273982208222	717.4658203125	1.01699995994568
0.940549420192838	766.435180664063	1.11699998378754
1.02458661422133	812.725524902344	1.21700000762939
1.11035094596446	857.920471191406	1.31700003147125
1.19438813999295	898.078491210938	1.41700005531311
1.27955700736493	933.975646972656	1.51699995994568
1.36430887505412	959.876586914063	1.61699998378754
1.44775048829615	965.884033203125	1.71700000762939
1.53369351755828	939.121459960938	1.81700003147125
1.61779031623155	901.473449707031	1.91700005531311
1.70266127679497	876.160461425781	2.01699995994568
1.78800872527063	858.8369140625	2.11700010299683
1.87180773355067	843.081420898438	2.21700000762939
1.95739348419011	826.410217285156	2.31699991226196
2.04178807325661	797.148681640625	2.41700005531311
2.10581347346306	-70.6642227172852	2.49200010299683

File: Data/Tensile_test_results/0011.txt
DAQ- Crosshead, … - (Timed).txt   
Test: MTS EM Tension (Simplified) 1
Test Run: Test Run 11
Date: 11/22/2021 3:57:16 PM


Crosshead 	Load 	Time 
mm	N	sec
0.0867768831085414	72.6176071166992	0.112999998033047
0.172898624441586	145.01725769043	0.212999999523163
0.258543877862394	215.00537109375	0.312999993562698
0.343653140589595	282.7880859375	0.412999987602234
0.428524130256847	349.144714355469	0.513000011444092
0.513335573486984	413.157012939453	0.612999975681305
0.598147045820951	475.363403320313	0.712999999523163
0.683077611029148	535.148132324219	0.813000023365021
0.767710385844111	591.446716308594	0.912999987602234
0.852462253533304	644.591491699219	1.01300001144409
0.937273725867271	694.295959472656	1.11300003528595
1.02196598891169	740.577453613281	1.21300005912781
1.10665836837143	784.233276367188	1.31299996376038
1.19135074783117	825.228820800781	1.41299998760223
1.27604301087558	862.780334472656	1.51300001144409
1.36067578569055	893.964965820313	1.61300003528595
1.44524895586073	914.824035644531	1.71300005912781
1.49754143785685	-113.542579650879	1.77400004863739

File: Data/Tensile_test_results/0012.txt
DAQ: Crosshead, … - (Timed)   
Test: MTS EM Tension (Simplified)
Test Run: Test Run 12
Date: 11/22/2021 3:59:30 PM


Crosshead 	Load 	Time 
mm	N	sec
0.0863599707372487	162.018737792969	0.116999998688698
0.172600819496438	233.182312011719	0.216999992728233
0.258543877862394	301.095794677734	0.31700000166893
0.34347444307059	366.262817382813	0.416999995708466
0.429834413807839	431.912750244141	0.517000019550323
0.514645886141807	493.512878417969	0.616999983787537
0.599099963437766	552.147705078125	0.717000007629395
0.68438786547631	610.815490722656	0.816999971866608
0.767352990806103	664.423889160156	0.916999995708466
0.854010751936585	719.158081054688	1.01699995994568
0.937928853090852	767.755493164063	1.11699998378754
1.02291896473616	815.008178710938	1.21700000762939
1.10713485628366	856.914367675781	1.31700003147125
1.19200581684709	892.737915039063	1.41700005531311
1.27741286996752	917.140563964844	1.51699995994568
1.36121187824756	920.608276367188	1.61699998378754
1.44644023384899	886.928894042969	1.71700000762939
1.53035821858793	844.593078613281	1.81700003147125
1.61612266674638	809.195434570313	1.91700005531311
1.70015986077487	712.562255859375	2.01699995994568
1.71475170645863	-27.6821517944336	2.03399991989136

File: Data/Tensile_test_results/0014.txt
DAQ: Crosshead, … - (Timed)   
Test: MTS EM Tension (Simplified)
Test Run: Test Run 14
Date: 11/22/2021 4:03:38 PM


Crosshead 	Load 	Time 
mm	N	sec
0.0854070312925614	190.473327636719	0.112999998033047
0.171588326338679	258.772552490234	0.212999999523163
0.257352716289461	324.476654052734	0.312999993562698
0.343950930982828	389.260772705078	0.412999987602234
0.429179286584258	450.610961914063	0.513000011444092
0.512501748744398	506.588470458984	0.612999975681305
0.599040417000651	564.848693847656	0.712999999523163
0.68260112311691	618.455261230469	0.813000023365021
0.768186815548688	672.900451660156	0.912999987602234
0.851568882353604	722.863159179688	1.01300001144409
0.936797237955034	772.169555664063	1.11300003528595
1.02262117434293	818.047912597656	1.21300005912781
1.10647967085242	856.009216308594	1.31299996376038
1.19182711932808	889.587707519531	1.41299998760223
1.27526873257011	910.296264648438	1.51300001144409
1.36085448320955	908.336730957031	1.61300003528595
1.44328363239765	15.6464653015137	1.70899999141693

File: Data/Tensile_test_results/0015.txt
DAQ- Crosshead, … - (Timed).txt   
Test: MTS EM Tension (Simplified) 1
Test Run: Test Run 13
Date: 11/22/2021 4:01:23 PM


Crosshead 	Load 	Time 
mm	N	sec
0.0860026193549857	66.3277053833008	0.112000003457069
0.17218392167706	137.691055297852	0.211999997496605
0.257769628660753	206.086074829102	0.312000006437302
0.342938437825069	273.247467041016	0.412000000476837
0.42882192065008	339.16357421875	0.512000024318695
0.513573817443103	402.272155761719	0.611999988555908
0.597968348301947	462.904083251953	0.712000012397766
0.682243786286563	521.843139648438	0.811999976634979
0.767889025155455	579.499267578125	0.912000000476837
0.853117380756885	634.456481933594	1.01199996471405
0.937690609134734	685.242065429688	1.11199998855591
1.02154910564423	731.110595703125	1.21200001239777
1.10540760215372	773.611511230469	1.31200003623962
1.19182711932808	815.015991210938	1.41199994087219
1.27634080126882	849.892822265625	1.51199996471405
1.36085448320955	878.664184570313	1.61199998855591
1.44459388684481	873.472351074219	1.71200001239777
1.46484375	-115.201805114746	1.73500001430511

File: Data/Tensile_test_results/0016.txt
DAQ: Crosshead, … - (Timed)   
Test: MTS EM Tension (Simplified)
Test Run: Test Run 16
Date: 11/22/2021 4:07:13 PM


Crosshead 	Load 	Time 
mm	N	sec
0.0887423157109879	81.0119476318359	0.11599999666214
0.174983171746135	156.128295898438	0.216000005602837
0.259973283391446	227.893585205078	0.316000014543533
0.345022970577702	297.610412597656	0.416000008583069
0.431621185271069	367.206787109375	0.515999972820282
0.516551721375436	433.240661621094	0.61599999666214
0.601184496190399	496.965789794922	0.716000020503998
0.685043050907552	557.247924804688	0.815999984741211
0.769199337810278	615.08935546875	0.916000008583069
0.855559308547527	673.49658203125	1.01600003242493
0.94019208336249	727.208801269531	1.11600005626678
1.02482479996979	777.493835449219	1.21599996089935
1.10814732033759	819.978332519531	1.31599998474121
1.19349476881325	849.470458984375	1.41600000858307
1.2439409038052	-79.0042343139648	1.47399997711182

File: Data/Tensile_test_results/0017.txt
DAQ: Crosshead, … - (Timed)   
Test: MTS EM Tension (Simplified)
Test Run: Test Run 17
Date: 11/22/2021 4:09:17 PM


Crosshead 	Load 	Time 
mm	N	sec
0.0884445253177546	87.702995300293	0.11599999666214
0.174923610757105	163.113784790039	0.216000005602837
0.260747561696917	235.533554077148	0.316000014543533
0.345916341757402	304.973480224609	0.416000008583069
0.431025604484603	372.066040039063	0.515999972820282
0.515598803758621	435.9599609375	0.61599999666214
0.601363193709403	499.575286865234	0.716000020503998
0.685817271005362	559.214111328125	0.815999984741211
0.769675825722516	616.294799804688	0.916000008583069
0.854129903018475	671.657531738281	1.01600003242493
0.940013385843486	726.244934082031	1.11600005626678
1.02506310213357	777.273254394531	1.21599996089935
1.10945757478476	824.114562988281	1.31599998474121
1.19373307097703	866.524353027344	1.41600000858307
1.27753196284175	900.922058105469	1.51600003242493
1.36359420139343	920.866882324219	1.61600005626678
1.44822697620839	896.853393554688	1.71599996089935
1.53232365846634	852.244506835938	1.81599998474121
1.61707552615553	824.257873535156	1.91600000858307
1.70129141770303	804.873779296875	2.01600003242493
1.7871749587357	788.970764160156	2.1159999370575
1.87174812890589	771.045593261719	2.21600008010864
1.95572571828961	739.817443847656	2.31599998474121
2.01897695660591	-66.3545303344727	2.39000010490417

File: Data/Tensile_test_results/0018.txt
DAQ- Crosshead, … - (Timed).txt   
Test: MTS EM Tension (Simplified) 1
Test Run: Test Run 18
Date: 11/22/2021 4:11:36 PM


Crosshead 	Load 	Time 
mm	N	sec
0.086657761130482	51.5956802368164	0.112999998033047
0.172779502463527	124.223602294922	0.212999999523163
0.258484331425279	193.978393554688	0.312999993562698
0.343534018611535	261.892395019531	0.412999987602234
0.428524130256847	327.330200195313	0.513000011444092
0.513276027049869	392.648773193359	0.612999975681305
0.598147045820951	454.650817871094	0.712999999523163
0.683018064592034	515.073303222656	0.813000023365021
0.767650781199336	574.03564453125	0.912999987602234
0.852462253533304	630.857666015625	1.01300001144409
0.9373928187415	683.876647949219	1.11300003528595
1.02190650068223	732.326049804688	1.21300005912781
1.10665836837143	779.022827148438	1.31299996376038
1.19117205031216	821.175659179688	1.41299998760223
1.27610261552036	859.679382324219	1.51300001144409
1.36061618104577	892.109375	1.61300003528595
1.44530856050551	915.788696289063	1.71300005912781
1.50957226287574	-118.991302490234	1.78799998760223

File: Data/Tensile_test_results/0019.txt
DAQ- Crosshead, … - (Timed).txt   
Test: MTS EM Tension (Simplified) 1
Test Run: Test Run 19
Date: 11/22/2021 4:15:14 PM


Crosshead 	Load 	Time 
mm	N	sec
0.0870746735017747	130.521133422852	0.112000003457069
0.17319641483482	200.579620361328	0.211999997496605
0.258722575381398	268.285278320313	0.312000006437302
0.343950930982828	333.622924804688	0.412000000476837
0.42870279867202	396.121795654297	0.512000024318695
0.513573817443103	456.865814208984	0.611999988555908
0.598325685132295	515.262268066406	0.712000012397766
0.683137157466263	569.142761230469	0.811999976634979
0.76782947871834	620.175415039063	0.912000000476837
0.852581346407533	668.175659179688	1.01199996471405
0.9373928187415	714.102783203125	1.11199998855591
1.02214468643069	757.542663574219	1.21200001239777
1.10677746124566	797.997863769531	1.31200003623962
1.19146984070539	835.710021972656	1.41199994087219
1.27616210374981	869.311889648438	1.51199996471405
1.36073539033532	897.167785644531	1.61199998855591
1.44536816515028	914.558288574219	1.71200001239777
1.50022155139595	-45.9059219360352	1.77600002288818

File: Data/Tensile_test_results/0020.txt
DAQ: Crosshead, … - (Timed)   
Test: MTS EM Tension (Simplified)
Test Run: Test Run 20
Date: 11/22/2021 4:16:04 PM


Crosshead 	Load 	Time 
mm	N	sec
0.0882062886375934	152.097305297852	0.11599999666214
0.174328029970638	221.831085205078	0.216000005602837
0.260449771303684	289.250366210938	0.316000014543533
0.344606058206409	352.749633789063	0.416000008583069
0.431799853686243	417.9658203125	0.515999972820282
0.516789965331554	478.556274414063	0.61599999666214
0.599874241743237	535.525085449219	0.716000020503998
0.6854003877379	592.209899902344	0.815999984741211
0.76973537215963	645.072448730469	0.916000008583069
0.855618854984641	697.9365234375	1.01600003242493
0.940370722673833	746.892761230469	1.11600005626678
1.02381233591586	790.791198730469	1.21599996089935
1.10898120328784	833.941528320313	1.31599998474121
1.19349476881325	872.54052734375	1.41600000858307
1.27896142657846	905.755187988281	1.51600003242493
1.36287941131741	925.976013183594	1.61600005626678
1.44727400038391	923.604553222656	1.71599996089935
1.53125158976763	876.316467285156	1.81599998474121
1.61820719949901	809.916076660156	1.91600000858307
1.66954670567065	4.03268098831177	1.97599995136261

File: Data/Tensile_test_results/0021.txt
DAQ: Crosshead, … - (Timed)   
Test: MTS EM Tension (Simplified)
Test Run: Test Run 21
Date: 11/22/2021 4:18:04 PM


Crosshead 	Load 	Time 
mm	N	sec
0.0855261532706209	221.404937744141	0.112999998033047
0.172362590092234	292.245758056641	0.212999999523163
0.258424755884334	359.321807861328	0.312999993562698
0.342283281497657	420.925872802734	0.412999987602234
0.428464583819732	483.916229248047	0.513000011444092
0.512203958351165	541.434265136719	0.612999975681305
0.599040417000651	600.861511230469	0.712999999523163
0.683673191815615	655.451538085938	0.813000023365021
0.767472141887993	705.009643554688	0.912999987602234
0.851985765621066	753.281616210938	1.01300001144409
0.937035481911153	799.358276367188	1.11300003528595
1.02262117434293	842.154235839844	1.21300005912781
1.10707525163889	878.123413085938	1.31299996376038
1.19117205031216	905.601379394531	1.41299998760223
1.27503054682165	923.990417480469	1.51300001144409
1.36121187824756	929.200317382813	1.61300003528595
1.44590414129198	549.072875976563	1.71300005912781
1.46001949906349	28.6605186462402	1.72899997234344

File: Data/Tensile_test_results/0022.txt
DAQ: Crosshead, … - (Timed)   
Test: MTS EM Tension (Simplified)
Test Run: Test Run 22
Date: 11/22/2021 4:20:22 PM


Crosshead 	Load 	Time 
mm	N	sec
0.0891592280822806	58.273853302002	0.11599999666214
0.174566259374842	126.972694396973	0.216000005602837
0.261700479313731	197.224487304688	0.316000014543533
0.346631044521928	263.73876953125	0.416000008583069
0.431382941314951	327.688110351563	0.515999972820282
0.517564243637025	392.241851806641	0.61599999666214
0.601363193709403	452.383453369141	0.716000020503998
0.686770246829838	512.787658691406	0.815999984741211
0.770211801864207	569.035278320313	0.916000008583069
0.856273982208222	626.390258789063	1.01600003242493
0.941264152061194	680.724670410156	1.11600005626678
1.02494400925934	730.785583496094	1.21599996089935
1.11041055060923	779.763488769531	1.31599998474121
1.19337567593902	821.264953613281	1.41600000858307
1.27955700736493	856.0478515625	1.51600003242493
1.36448757257313	871.765075683594	1.61600005626678
1.44888204522431	849.539184570313	1.71599996089935
1.48598710075021	-85.4056777954102	1.75899994373322

File: Data/Tensile_test_results/0023.txt
DAQ: Crosshead, … - (Timed)   
Test: MTS EM Tension (Simplified)
Test Run: Test Run 23
Date: 11/22/2021 4:21:15 PM


Crosshead 	Load 	Time 
mm	N	sec
0.0874320248840377	157.845001220703	0.115000002086163
0.174149347003549	227.313186645508	0.215000003576279
0.257829175097868	289.393981933594	0.314999997615814
0.344844302162528	353.981506347656	0.41499999165535
0.431085150921717	415.0419921875	0.514999985694885
0.515122315846384	471.986694335938	0.615000009536743
0.600410276092589	528.403564453125	0.714999973773956
0.683673191815615	580.352600097656	0.814999997615814
0.770033162552863	634.536926269531	0.915000021457672
0.85496372776106	685.259948730469	1.01499998569489
0.939120014663786	732.762145996094	1.11500000953674
1.02357415016741	775.9931640625	1.2150000333786
1.1076113441959	815.961608886719	1.31500005722046
1.19349476881325	853.525085449219	1.41499996185303
1.27806805539876	883.679504394531	1.51499998569489
1.36258162092417	906.209167480469	1.61500000953674
1.44554674625397	915.884582519531	1.7150000333786
1.53262144885957	-49.9725685119629	1.81599998474121

File: Data/Tensile_test_results/0024.txt
DAQ: Crosshead, … - (Timed)   
Test: MTS EM Tension (Simplified)
Test Run: Test Run 24
Date: 11/22/2021 4:23:48 PM


Crosshead 	Load 	Time 
mm	N	sec
0.0854070312925614	190.473327636719	0.112999998033047
0.171588326338679	258.772552490234	0.212999999523163
0.257352716289461	324.476654052734	0.312999993562698
0.343950930982828	389.260772705078	0.412999987602234
0.429179286584258	450.610961914063	0.513000011444092
0.512501748744398	506.588470458984	0.612999975681305
0.599040417000651	564.848693847656	0.712999999523163
0.68260112311691	618.455261230469	0.813000023365021
0.768186815548688	672.900451660156	0.912999987602234
0.851568882353604	722.863159179688	1.01300001144409
0.936797237955034	772.169555664063	1.11300003528595
1.02262117434293	818.047912597656	1.21300005912781
1.10647967085242	856.009216308594	1.31299996376038
1.19182711932808	889.587707519531	1.41299998760223
1.27526873257011	910.296264648438	1.51300001144409
1.36085448320955	908.336730957031	1.61300003528595
1.44328363239765	15.6464653015137	1.70899999141693

File: Data/Tensile_test_results/0025.txt
DAQ: Crosshead, … - (Timed)   
Test: MTS EM Tension (Simplified)
Test Run: Test Run 25
Date: 11/22/2021 4:25:47 PM


Crosshead 	Load 	Time 
mm	N	sec
0.0886232010088861	158.210723876953	0.115000002086163
0.174625820363872	224.724990844727	0.215000003576279
0.260866683674976	288.736480712891	0.314999997615814
0.346392829669639	349.658905029297	0.41499999165535
0.431323394877836	407.663513183594	0.514999985694885
0.516075291670859	463.607971191406	0.615000009536743
0.599397753830999	515.659973144531	0.714999973773956
0.685757724568248	568.555541992188	0.814999997615814
0.770807440858334	616.872741699219	0.915000021457672
0.855261518154293	660.748962402344	1.01499998569489
0.939536956138909	702.081176757813	1.11500000953674
1.02327635977417	740.441589355469	1.2150000333786
1.10945757478476	778.286376953125	1.31500005722046
1.1943286517635	812.625305175781	1.41499996185303
1.27848493866622	844.055969238281	1.51499998569489
1.36252213269472	871.955200195313	1.61500000953674
1.44745269790292	896.746765136719	1.7150000333786
1.53309793677181	916.515258789063	1.81500005722046
1.617671106942	926.997009277344	1.91499996185303
1.70200609136373	925.343444824219	2.01500010490417
1.78562640212476	902.768127441406	2.11500000953674
1.87127164099365	851.700927734375	2.21499991416931
1.95632129907608	789.223815917969	2.31500005722046
2.04101367853582	724.355102539063	2.41499996185303
2.12558684870601	548.488647460938	2.51500010490417
2.2095050662756	320.863098144531	2.61500000953674
2.29431642219424	224.418533325195	2.71499991416931
2.38025956787169	167.959136962891	2.81500005722046
2.46459455229342	139.01692199707	2.91499996185303
2.54863174632192	116.432075500488	3.01500010490417
2.63213273137808	104.241943359375	3.11500000953674
2.71831406280398	96.0705261230469	3.21499991416931
2.75637209415436	91.8711624145508	3.2590000629425

File: Data/Tensile_test_results/0026.txt
DAQ: Crosshead, … - (Timed)   
Test: MTS EM Tension (Simplified)
Test Run: Test Run 26
Date: 11/22/2021 4:27:09 PM


Crosshead 	Load 	Time 
mm	N	sec
0.0861217340570875	64.5223846435547	0.114000000059605
0.172600819496438	136.869674682617	0.214000001549721
0.257829175097868	205.35612487793	0.314000010490417
0.344367843354121	273.616333007813	0.414000004529953
0.430191779742017	339.140350341797	0.513999998569489
0.514228944666684	400.279602050781	0.614000022411346
0.598742626607418	459.024627685547	0.71399998664856
0.683732738252729	515.881286621094	0.814000010490417
0.769080186728388	570.566101074219	0.913999974727631
0.853534322232008	621.286865234375	1.01400005817413
0.9382861899212	670.078430175781	1.1139999628067
1.02226377930492	715.725646972656	1.21399998664856
1.10731355380267	759.508483886719	1.31400001049042
1.19260139763355	801.324829101563	1.41400003433228
1.27663859166205	838.352722167969	1.51400005817413
1.36019929777831	869.650695800781	1.6139999628067
1.44572544377297	893.061401367188	1.71399998664856
1.53012003283948	883.799377441406	1.81400001049042
1.60343665629625	-42.4497299194336	1.89800000190735

File: Data/Tensile_test_results/0027.txt
DAQ: Crosshead, … - (Timed)   
Test: MTS EM Tension (Simplified)
Test Run: Test Run 27
Date: 11/22/2021 4:28:27 PM


Crosshead 	Load 	Time 
mm	N	sec
0.0874915858730674	156.422393798828	0.115000002086163
0.173791995621286	227.263732910156	0.215000003576279
0.260092405369505	295.751403808594	0.314999997615814
0.345618551364169	361.006103515625	0.41499999165535
0.430549116572365	424.562286376953	0.514999985694885
0.515181920491159	484.987640380859	0.615000009536743
0.60017203213647	544.750305175781	0.714999973773956
0.684804806951433	602.318176269531	0.814999997615814
0.769437581766397	656.464111328125	0.915000021457672
0.854129903018475	705.802124023438	1.01499998569489
0.938583980314434	752.345336914063	1.11500000953674
1.02375284768641	797.533142089844	1.2150000333786
1.10844511073083	838.544067382813	1.31500005722046
1.19313749019057	876.42626953125	1.41499996185303
1.2774724746123	909.347351074219	1.51499998569489
1.36240303982049	934.467041015625	1.61500000953674
1.44733360502869	937.566223144531	1.7150000333786
1.53196637984365	897.965087890625	1.81500005722046
1.61671824753284	842.717651367188	1.91499996185303
1.65424018632621	-41.7560691833496	1.95899999141693

File: Data/Tensile_test_results/0028.txt
DAQ: Crosshead, … - (Timed)   
Test: MTS EM Tension (Simplified)
Test Run: Test Run 28
Date: 11/22/2021 4:30:05 PM


Crosshead 	Load 	Time 
mm	N	sec
0.0864195317262784	141.441268920898	0.112999998033047
0.172779502463527	215.63151550293	0.212999999523163
0.257948297075927	284.851104736328	0.312999993562698
0.343891355441883	352.276763916016	0.412999987602234
0.429655745392665	417.241821289063	0.513000011444092
0.51405030535534	478.047912597656	0.612999975681305
0.599040417000651	536.795043945313	0.712999999523163
0.683375401422381	592.01708984375	0.813000023365021
0.768901547417045	644.057006835938	0.912999987602234
0.853832112625241	692.331481933594	1.01300001144409
0.937095028348267	736.418029785156	1.11300003528595
1.02315715048462	781.8779296875	1.21300005912781
1.10683706589043	821.406311035156	1.31299996376038
1.19272049050778	861.528503417969	1.41299998760223
1.27735326532274	895.322998046875	1.51300001144409
1.36067578569055	920.693725585938	1.61300003528595
1.44655932672322	936.866760253906	1.71300005912781
1.53065600898117	926.47265625	1.81299996376038
1.61594396922737	886.188110351563	1.91299998760223
1.69998116325587	822.992370605469	2.01300001144409
1.71850388869643	-67.0868225097656	2.03500008583069

File: Data/Tensile_test_results/0029.txt
DAQ: Crosshead, … - (Timed)   
Test: MTS EM Tension (Simplified)
Test Run: Test Run 29
Date: 11/22/2021 4:31:54 PM


Crosshead 	Load 	Time 
mm	N	sec
0.0863599707372487	52.8972969055176	0.115000002086163
0.17218392167706	124.149147033691	0.215000003576279
0.258484331425279	194.529373168945	0.314999997615814
0.344427389791235	262.694641113281	0.41499999165535
0.430191779742017	330.044586181641	0.514999985694885
0.513633363880217	392.294891357422	0.615000009536743
0.599099963437766	455.082489013672	0.714999973773956
0.684268772602081	516.316467285156	0.814999997615814
0.76884200097993	574.818054199219	0.915000021457672
0.853236531838775	631.425109863281	1.01499998569489
0.937750155571848	685.907653808594	1.11500000953674
1.0223233839497	736.78076171875	1.2150000333786
1.10784952994436	786.206665039063	1.31500005722046
1.19242270011455	831.004760742188	1.41499996185303
1.27610261552036	869.140441894531	1.51499998569489
1.36037799529731	896.234008789063	1.61500000953674
1.44590414129198	902.530212402344	1.7150000333786
1.53083470650017	865.232543945313	1.81500005722046
1.61624175962061	768.914611816406	1.91499996185303
1.63559825159609	-6.66781711578369	1.93700003623962

File: Data/Tensile_test_results/0030.txt
DAQ: Crosshead, … - (Timed)   
Test: MTS EM Tension (Simplified)
Test Run: Test Run 30
Date: 11/22/2021 4:33:27 PM


Crosshead 	Load 	Time 
mm	N	sec
0.0867173221195117	68.8804244995117	0.114000000059605
0.172362590092234	140.878631591797	0.214000001549721
0.258722575381398	211.90966796875	0.314000010490417
0.344903848599643	281.513000488281	0.414000004529953
0.428941042628139	346.115295410156	0.513999998569489
0.513335573486984	409.471771240234	0.614000022411346
0.599457300268114	473.309020996094	0.71399998664856
0.684328319039196	533.690368652344	0.814000010490417
0.769139791373163	592.12548828125	0.913999974727631
0.85317698540166	647.826049804688	1.01400005817413
0.937214121222496	700.999145507813	1.1139999628067
1.02303805761039	753.759765625	1.21399998664856
1.10802822746336	802.400024414063	1.31400001049042
1.19212490972131	845.830322265625	1.41400003433228
1.27640040591359	882.481689453125	1.51400005817413
1.36073539033532	904.947326660156	1.6139999628067
1.44620193168521	884.661315917969	1.71399998664856
1.53148989193141	831.755554199219	1.81400001049042
1.61534838844091	786.634826660156	1.91400003433228
1.69956427998841	731.725524902344	2.01399993896484
1.73940893728286	-56.9945755004883	2.06100010871887

File: Data/Tensile_test_results/0031.txt
DAQ: Crosshead, … - (Timed)   
Test: MTS EM Tension (Simplified)
Test Run: Test Run 31
Date: 11/22/2021 4:35:44 PM


Crosshead 	Load 	Time 
mm	N	sec
0.0887423157109879	63.4137077331543	0.115000002086163
0.174328029970638	137.501861572266	0.215000003576279
0.259973283391446	210.328231811523	0.314999997615814
0.346631044521928	282.9111328125	0.41499999165535
0.43150206329301	351.204772949219	0.514999985694885
0.516075291670859	417.572631835938	0.615000009536743
0.599695544224232	480.805419921875	0.714999973773956
0.685340841300786	544.270202636719	0.814999997615814
0.770688289776444	605.490478515625	0.915000021457672
0.855440157465637	664.356262207031	1.01499998569489
0.9400729322806	720.413879394531	1.11500000953674
1.02345505729318	772.039978027344	1.2150000333786
1.1093980865553	823.589477539063	1.31500005722046
1.19438813999295	869.962951660156	1.41499996185303
1.27860403154045	908.406982421875	1.51499998569489
1.36264122556895	933.223449707031	1.61500000953674
1.44739309325814	912.798767089844	1.7150000333786
1.53280014637858	860.703918457031	1.81500005722046
1.617671106942	827.783264160156	1.91499996185303
1.70170830097049	805.503723144531	2.01500010490417
1.785924192518	787.562683105469	2.11500000953674
1.8712121527642	766.995483398438	2.21499991416931
1.95661908946931	722.571411132813	2.31500005722046
2.00110953301191	-64.2700881958008	2.36700010299683

File: Data/Tensile_test_results/0032.txt
DAQ- Crosshead, … - (Timed).txt   
Test: MTS EM Tension (Simplified)
Test Run: Test Run 32
Date: 11/22/2021 4:37:49 PM


Crosshead 	Load 	Time 
mm	N	sec
0.0889805523911491	113.054084777832	0.115000002086163
0.174923610757105	189.326507568359	0.215000003576279
0.260330649325624	263.582977294922	0.314999997615814
0.34549945848994	335.745544433594	0.41499999165535
0.430430023698136	405.687072753906	0.514999985694885
0.515241466928273	473.244171142578	0.615000009536743
0.600112485699356	539.483276367188	0.714999973773956
0.684804806951433	603.1728515625	0.814999997615814
0.769556674640626	665.024169921875	0.915000021457672
0.854189449455589	724.820678710938	1.01499998569489
0.938822224270552	781.313598632813	1.11500000953674
1.02357415016741	834.448852539063	1.2150000333786
1.1083260178566	882.520629882813	1.31500005722046
1.19307788554579	920.217224121094	1.41499996185303
1.27771066036075	920.85546875	1.51499998569489
1.32893107365817	-62.5709533691406	1.57500004768372

File: Data/Tensile_test_results/0033.txt
DAQ: Crosshead, … - (Timed)   
Test: MTS EM Tension (Simplified)
Test Run: Test Run 33
Date: 11/22/2021 4:39:07 PM


Crosshead 	Load 	Time 
mm	N	sec
0.0861812950461172	213.916412353516	0.119000002741814
0.172303029103205	284.987152099609	0.218999996781349
0.259318156167865	353.033630371094	0.319000005722046
0.343950930982828	416.028747558594	0.418999999761581
0.429477076977491	476.741455078125	0.518999993801117
0.514467188622802	535.799926757813	0.619000017642975
0.598563929088414	590.392822265625	0.718999981880188
0.682839367073029	640.98095703125	0.819000005722046
0.768544210586697	689.974304199219	0.919000029563904
0.85395120549947	736.65185546875	1.01900005340576
0.938464887440205	779.440307617188	1.11899995803833
1.02274026721716	818.211364746094	1.21899998188019
1.10665836837143	851.388732910156	1.31900000572205
1.19206542149186	880.992919921875	1.4190000295639
1.27735326532274	899.4189453125	1.51900005340576
1.36150966864079	899.252197265625	1.61899995803833
1.44584465306252	870.028259277344	1.71899998188019
1.53071561362594	837.134155273438	1.81900000572205
1.6151696909219	813.998962402344	1.9190000295639
1.70069583691657	798.601440429688	2.01900005340576
1.78479263558984	784.333618164063	2.11899995803833
1.86930620111525	765.135437011719	2.21900010108948
1.92535086534917	-33.7255096435547	2.28399991989136
