Repository: ARTS-Laboratory/Dataset-in-situ-monitoring-FFF-structures

# Data

## Dataset-1
Data taken on an Ender 5 printing ASME-standard dogbone samples with optical images at each layer. 


1. Same data as dataset-1a, but orginized in with part numbers and labels. 
1. The defect images folder has all the defect images for machine learning training.
1. The tesile test result folder contains the tensile test force for every printed samples.

File: Data/Tensile_test_results/0034.txt
DAQ: Crosshead, … - (Timed)   
Test: MTS EM Tension (Simplified)
Test Run: Test Run 34
Date: 11/22/2021 4:41:00 PM


Crosshead 	Load 	Time 
mm	N	sec
0.0880871739354916	190.709747314453	0.11599999666214
0.174744942341931	259.908569335938	0.216000005602837
0.260807108134031	325.890594482422	0.316000014543533
0.344844302162528	387.301452636719	0.416000008583069
0.429893989348784	447.348236083984	0.515999972820282
0.516789965331554	507.556671142578	0.61599999666214
0.601541891228408	563.470520019531	0.716000020503998
0.685757724568248	616.568115234375	0.815999984741211
0.768901547417045	667.006286621094	0.916000008583069
0.854725483804941	716.58349609375	1.01600003242493
0.940608966629952	763.079406738281	1.11600005626678
1.0251821950078	805.103698730469	1.21599996089935
1.10910029616207	842.848999023438	1.31599998474121
1.19206542149186	877.174560546875	1.41600000858307
1.27878272905946	909.272521972656	1.51600003242493
1.36383238714188	931.1171875	1.61600005626678
1.44816737156361	940.3212890625	1.71599996089935
1.53262144885957	927.235534667969	1.81599998474121
1.61612266674638	891.649291992188	1.91600000858307
1.70272088143975	862.752563476563	2.01600003242493
1.78723444696516	839.20947265625	2.1159999370575
1.87091436237097	818.373046875	2.21600008010864
1.95602350868285	795.085754394531	2.31599998474121
2.0402988884598	699.016845703125	2.41599988937378
2.07389006391168	-14.5250005722046	2.4539999961853

File: Data/Tensile_test_results/0035.txt
DAQ: Crosshead, … - (Timed)   
Test: MTS EM Tension (Simplified)
Test Run: Test Run 35
Date: 11/22/2021 4:43:48 PM


Crosshead 	Load 	Time 
mm	N	sec
0.0885040790308267	65.5564727783203	0.11599999666214
0.174983171746135	135.808135986328	0.216000005602837
0.260330649325624	202.434600830078	0.316000014543533
0.346095039276406	268.266021728516	0.416000008583069
0.431085150921717	332.698089599609	0.515999972820282
0.515717954840511	393.87939453125	0.61599999666214
0.600827159360051	455.281280517578	0.716000020503998
0.685579027049243	514.724792480469	0.815999984741211
0.770211801864207	572.404968261719	0.916000008583069
0.854248995892704	628.431335449219	1.01600003242493
0.939953839406371	683.640258789063	1.11600005626678
1.0250034974888	735.926391601563	1.21599996089935
1.10915978439152	784.255554199219	1.31599998474121
1.19307788554579	829.447204589844	1.41600000858307
1.27794884610921	871.250671386719	1.51600003242493
1.36377289891243	907.454040527344	1.61600005626678
1.44840567372739	926.552490234375	1.71599996089935
1.53280014637858	917.976684570313	1.81599998474121
1.6167777357623	873.265869140625	1.91600000858307
1.70123192947358	829.759399414063	2.01600003242493
1.78729405160993	773.985778808594	2.1159999370575
1.84494676068425	-84.2384490966797	2.18400001525879

File: Data/Tensile_test_results/0036.txt
DAQ: Crosshead, … - (Timed)   
Test: MTS EM Tension (Simplified)
Test Run: Test Run 36
Date: 11/22/2021 4:45:33 PM


Crosshead 	Load 	Time 
mm	N	sec
0.0863599707372487	165.280609130859	0.114000000059605
0.172839063452557	235.748153686523	0.214000001549721
0.25657846708782	298.756011962891	0.314000010490417
0.343772233463824	364.838836669922	0.414000004529953
0.430430023698136	428.927215576172	0.513999998569489
0.515181920491159	488.981658935547	0.614000022411346
0.599219056311995	545.788269042969	0.71399998664856
0.68260112311691	599.273315429688	0.814000010490417
0.768544210586697	653.335632324219	0.913999974727631
0.85407035658136	705.151245117188	1.01400005817413
0.938762677833438	752.211608886719	1.1139999628067
1.02166819851846	795.066101074219	1.21399998664856
1.10755173955113	837.65234375	1.31400001049042
1.19230360724032	875.150451660156	1.41400003433228
1.27753196284175	908.317260742188	1.51400005817413
1.36198604013771	931.692199707031	1.6139999628067
1.44471297971904	940.766357421875	1.71399998664856
1.53077521827072	926.621643066406	1.81400001049042
1.61647994536906	876.829833984375	1.91400003433228
1.65513355750591	-46.5871620178223	1.95899999141693

File: Data/Tensile_test_results/0037.txt
DAQ: Crosshead, … - (Timed)   
Test: MTS EM Tension (Simplified)
Test Run: Test Run 37
Date: 11/22/2021 4:47:38 PM


Crosshead 	Load 	Time 
mm	N	sec
0.0886827547219582	65.3270492553711	0.11599999666214
0.175102293724194	137.543075561523	0.216000005602837
0.260687986155972	206.192260742188	0.316000014543533
0.345975917298347	272.097564697266	0.416000008583069
0.431382941314951	336.020568847656	0.515999972820282
0.515539257321507	395.405944824219	0.61599999666214
0.600886705797166	453.432495117188	0.716000020503998
0.685757724568248	507.615753173828	0.815999984741211
0.769318430684507	557.269836425781	0.916000008583069
0.855321064591408	607.999267578125	1.01600003242493
0.939656049013138	655.088989257813	1.11600005626678
1.02476531174034	702.351745605469	1.21599996089935
1.10886199399829	746.146850585938	1.31599998474121
1.19391176849604	789.3779296875	1.41600000858307
1.27878272905946	830.244812011719	1.51600003242493
1.36329641100019	867.005981445313	1.61600005626678
1.44804827868938	897.202392578125	1.71599996089935
1.53148989193141	908.38330078125	1.81599998474121
1.61749252583832	881.281555175781	1.91600000858307
1.70194660313427	837.344177246094	2.01600003242493
1.7869962612167	807.695678710938	2.1159999370575
1.87162903603166	782.95654296875	2.21600008010864
1.95542792789638	733.20556640625	2.31599998474121
1.98175292462111	-65.6407928466797	2.34599995613098

File: Data/Tensile_test_results/0038.txt
DAQ: Crosshead, … - (Timed)   
Test: MTS EM Tension (Simplified)
Test Run: Test Run 38
Date: 11/22/2021 4:48:56 PM


Crosshead 	Load 	Time 
mm	N	sec
0.0882062886375934	79.1706924438477	0.11599999666214
0.175042732735164	153.837265014648	0.216000005602837
0.260628439718857	224.973190307617	0.316000014543533
0.345975917298347	292.868713378906	0.416000008583069
0.430549116572365	359.060180664063	0.515999972820282
0.515360559802502	423.449401855469	0.61599999666214
0.600946310441941	487.036071777344	0.716000020503998
0.686115061398596	548.00732421875	0.815999984741211
0.769854465033859	604.261657714844	0.916000008583069
0.854904181323946	659.852905273438	1.01600003242493
0.939536956138909	711.765014648438	1.11600005626678
1.02482479996979	761.202880859375	1.21599996089935
1.10957678407431	806.561340332031	1.31599998474121
1.19278009515256	846.532043457031	1.41600000858307
1.27878272905946	884.595581054688	1.51600003242493
1.36287941131741	910.9091796875	1.61600005626678
1.44792918581516	910.548095703125	1.71599996089935
1.5327405417338	863.705810546875	1.81599998474121
1.61594396922737	826.069396972656	1.91600000858307
1.70224439352751	805.641662597656	2.01600003242493
1.78646028507501	790.202453613281	2.1159999370575
1.87198643106967	779.380676269531	2.21600008010864
1.95560674183071	767.399230957031	2.31599998474121
2.04059667885303	760.167602539063	2.41599988937378
2.12505087256432	751.173522949219	2.51600003242493
2.21033883281052	744.720886230469	2.6159999370575
2.29550758376718	737.551330566406	2.71600008010864
2.37841322086751	728.311096191406	2.81599998474121
2.46423715725541	722.32861328125	2.91599988937378
2.54833395592868	712.801025390625	3.01600003242493
2.6340982876718	699.632080078125	3.1159999370575
2.71873106248677	655.769287109375	3.21600008010864
2.79597844928503	-52.6833419799805	3.30800008773804

File: Data/Tensile_test_results/0039.txt
DAQ: Crosshead, … - (Timed)   
Test: MTS EM Tension (Simplified)
Test Run: Test Run 39
Date: 11/22/2021 4:50:26 PM


Crosshead 	Load 	Time 
mm	N	sec
0.0898143698577769	71.8514862060547	0.116999998688698
0.175936103914864	147.137542724609	0.216999992728233
0.260866683674976	219.277725219727	0.31700000166893
0.347107532434165	291.219696044922	0.416999995708466
0.431799853686243	359.293792724609	0.517000019550323
0.516968662850559	426.560485839844	0.616999983787537
0.601541891228408	490.329803466797	0.717000007629395
0.685995968524367	551.864990234375	0.816999971866608
0.771462568081915	612.47119140625	0.916999995708466
0.855976191814989	669.682495117188	1.01699995994568
0.940787664148957	724.7802734375	1.11699998378754
1.02434842847288	775.822998046875	1.21700000762939
1.110291457735	825.244323730469	1.31700003147125
1.19498372077942	869.35009765625	1.41700005531311
1.2794379144907	903.225708007813	1.51699995994568
1.36418978217989	916.103393554688	1.61699998378754
1.44757179077715	883.16162109375	1.71700000762939
1.53369351755828	841.111877441406	1.81700003147125
1.61832629237324	807.894897460938	1.91700005531311
1.70307816006243	744.841918945313	2.01699995994568
1.72380462754518	-65.245849609375	2.04099988937378

File: Data/Tensile_test_results/0040.txt
DAQ: Crosshead, … - (Timed)   
Test: MTS EM Tension (Simplified)
Test Run: Test Run 40
Date: 11/22/2021 4:51:22 PM


Crosshead 	Load 	Time 
mm	N	sec
0.0853474775794894	171.386672973633	0.112999998033047
0.171528765349649	241.268478393555	0.212999999523163
0.258424755884334	308.962860107422	0.312999993562698
0.342759740306064	369.912963867188	0.412999987602234
0.428464583819732	430.820709228516	0.513000011444092
0.513514271005988	487.007934570313	0.612999975681305
0.597611011471599	536.425659179688	0.712999999523163
0.683137157466263	585.22265625	0.813000023365021
0.76693610753864	629.268005371094	0.912999987602234
0.853117380756885	672.882629394531	1.01300001144409
0.937690609134734	712.977172851563	1.11300003528595
1.02166819851846	751.629455566406	1.21300005912781
1.10612239222974	788.476989746094	1.31299996376038
1.19099335279316	823.148254394531	1.41299998760223
1.27628131303936	854.749816894531	1.51300001144409
1.36073539033532	877.5673828125	1.61300003528595
1.44518946763128	885.87939453125	1.71300005912781
1.52922666165978	858.984741210938	1.81299996376038
1.61421671509743	818.716552734375	1.91299998760223
1.69992155861109	774.448059082031	2.01300001144409
1.76960520911962	-19.6513690948486	2.09500002861023

File: Data/Tensile_test_results/0041.txt
DAQ: Crosshead, … - (Timed)   
Test: MTS EM Tension (Simplified)
Test Run: Test Run 41
Date: 11/22/2021 4:53:39 PM


Crosshead 	Load 	Time 
mm	N	sec
0.0893379037734121	189.461944580078	0.116999998688698
0.175876542925835	261.580230712891	0.216999992728233
0.261104898527265	329.145477294922	0.31700000166893
0.346750166499987	393.291076660156	0.416999995708466
0.431323394877836	453.064880371094	0.517000019550323
0.516075291670859	512.13232421875	0.616999983787537
0.601899228058755	568.3115234375	0.717000007629395
0.686234212480485	617.957458496094	0.816999971866608
0.771343417000026	666.3251953125	0.916999995708466
0.855023274198174	712.497863769531	1.01699995994568
0.940370722673833	756.067565917969	1.11699998378754
1.02583738043904	799.07177734375	1.21700000762939
1.11005315557122	835.562561035156	1.31700003147125
1.19486462790519	869.983459472656	1.41700005531311
1.2794379144907	897.81640625	1.51699995994568
1.36407068930566	913.466857910156	1.61699998378754
1.44888204522431	905.695251464844	1.71700000762939
1.53363402932882	869.510986328125	1.81700003147125
1.61737331654876	837.551025390625	1.91700005531311
1.70319736935198	818.791381835938	2.01699995994568
1.7877109348774	801.720825195313	2.11700010299683
1.8719268264249	786.427978515625	2.21700000762939
1.95709569379687	773.408447265625	2.31699991226196
2.04012030735612	757.398315429688	2.41700005531311
2.12582503445446	737.096557617188	2.51699995994568
2.19223299063742	-24.0870113372803	2.59500002861023

File: Data/Tensile_test_results/0042.txt
DAQ: Crosshead, … - (Timed)   
Test: MTS EM Tension (Simplified)
Test Run: Test Run 42
Date: 11/22/2021 4:55:00 PM


Crosshead 	Load 	Time 
mm	N	sec
0.0871937882038765	173.290603637695	0.115000002086163
0.173851556610316	243.733947753906	0.215000003576279
0.259675492998213	310.119262695313	0.314999997615814
0.344665633747354	372.163055419922	0.41499999165535
0.429596198955551	432.418914794922	0.514999985694885
0.515241466928273	489.449951171875	0.615000009536743
0.600112485699356	541.589538574219	0.714999973773956
0.684447470121086	590.253051757813	0.814999997615814
0.769139791373163	636.539245605469	0.915000021457672
0.854010751936585	680.887756347656	1.01499998569489
0.93929871218279	722.973205566406	1.11500000953674
1.02309766225517	762.84765625	1.2150000333786
1.10838550608605	800.855224609375	1.31500005722046
1.19260139763355	835.0556640625	1.41499996185303
1.27794884610921	864.906494140625	1.51499998569489
1.36252213269472	886.250366210938	1.61500000953674
1.44578504841775	893.066528320313	1.7150000333786
1.5282736858353	-16.4367656707764	1.80999994277954

File: Data/Tensile_test_results/0043.txt
DAQ: Crosshead, … - (Timed)   
Test: MTS EM Tension (Simplified)
Test Run: Test Run 43
Date: 11/22/2021 4:57:07 PM


Crosshead 	Load 	Time 
mm	N	sec
0.0869555587996729	142.709655761719	0.114000000059605
0.173255975823849	212.387557983398	0.214000001549721
0.258662999840453	278.438690185547	0.314000010490417
0.343891355441883	342.190307617188	0.414000004529953
0.429596198955551	404.053497314453	0.513999998569489
0.514288491103798	462.527313232422	0.614000022411346
0.59927866095677	519.356018066406	0.71399998664856
0.683851831126958	571.652587890625	0.814000010490417
0.767710385844111	620.126037597656	0.913999974727631
0.853832112625241	667.63671875	1.01400005817413
0.937928853090852	709.847412109375	1.1139999628067
1.02279987186193	751.668212890625	1.21399998664856
1.10755173955113	790.724670410156	1.31400001049042
1.19188672397286	827.273620605469	1.41400003433228
1.27741286996752	862.767822265625	1.51400005817413
1.36139045935124	893.854309082031	1.6139999628067
1.44608283881098	920.776184082031	1.71399998664856
1.52994133532047	936.20556640625	1.81400001049042
1.61582487635314	926.541748046875	1.91400003433228
1.7001002561301	882.512268066406	2.01399993896484
1.78532861173153	843.735412597656	2.11400008201599
1.86996138654649	811.856506347656	2.21399998664856
1.9534626044333	783.995544433594	2.31399989128113
2.03946512192488	733.801086425781	2.41400003433228
2.08776723593473	-14.2566795349121	2.47099995613098

File: Data/Tensile_test_results/0044.txt
DAQ: Crosshead, … - (Timed)   
Test: MTS EM Tension (Simplified)
Test Run: Test Run 44
Date: 11/22/2021 4:59:22 PM


Crosshead 	Load 	Time 
mm	N	sec
0.0862408560351469	160.562118530273	0.115000002086163
0.173613327206112	232.860046386719	0.215000003576279
0.258841668255627	299.649597167969	0.314999997615814
0.345916341757402	367.514007568359	0.41499999165535
0.43060869211331	430.207580566406	0.514999985694885
0.513633363880217	488.850769042969	0.615000009536743
0.601124949753284	551.221740722656	0.714999973773956
0.684923899825662	607.452026367188	0.814999997615814
0.770033162552863	663.390014648438	0.915000021457672
0.853653415106237	714.731994628906	1.01499998569489
0.938583980314434	764.271789550781	1.11500000953674
1.02440791670233	811.883056640625	1.2150000333786
1.1085047153756	853.361877441406	1.31500005722046
1.1934352805838	892.145874023438	1.41499996185303
1.27574522048235	922.164428710938	1.51499998569489
1.36287941131741	948.779174804688	1.61500000953674
1.44751218613237	957.038818359375	1.7150000333786
1.53214496094733	941.020446777344	1.81500005722046
1.6158843645826	901.566284179688	1.91499996185303
1.70033844187856	869.763549804688	2.01500010490417
1.78669847082347	846.783081054688	2.11500000953674
1.87043787445873	825.200744628906	2.21499991416931
1.95513013750315	805.658203125	2.31500005722046
2.03946512192488	778.617614746094	2.41499996185303
2.09330604411662	-29.4021549224854	2.4779999256134

File: Data/Tensile_test_results/0045.txt
DAQ: Crosshead, … - (Timed)   
Test: MTS EM Tension (Simplified)
Test Run: Test Run 45
Date: 11/22/202 5:00:59 PM


Crosshead 	Load 	Time 
mm	N	sec
0.0898739308468066	172.514831542969	0.118000000715256
0.176472138264216	247.234878540039	0.217999994754791
0.260568893281743	315.42041015625	0.317999988794327
0.347524444805458	384.738525390625	0.418000012636185
0.433407927630469	450.834930419922	0.51800000667572
0.517564243637025	512.191528320313	0.617999970912933
0.602733052801341	572.009765625	0.717999994754791
0.685579027049243	626.013977050781	0.818000018596649
0.77241548569873	681.189331054688	0.917999982833862
0.857167411595583	731.830139160156	1.01800000667572
0.94197882572189	779.458374023438	1.11800003051758
1.02649244945496	824.533935546875	1.21800005435944
1.10880250576884	863.534484863281	1.317999958992
1.19617499876767	904.013732910156	1.41799998283386
1.28027168102562	934.920043945313	1.51800000667572
1.36502354871482	957.029113769531	1.61800003051758
1.44894164986908	959.600830078125	1.71800005435944
1.53321702964604	930.065490722656	1.817999958992
1.61975575610995	891.849060058594	1.91799998283386
1.70331646222621	864.449890136719	2.01799988746643
1.78848521318287	846.438110351563	2.11800003051758
1.87216501217335	700.518737792969	2.21799993515015
1.88574439380318	-47.4415283203125	2.23399996757507

File: Data/Tensile_test_results/0046.txt
DAQ: Crosshead, … - (Timed)   
Test: MTS EM Tension (Simplified)
Test Run: Test Run 46
Date: 11/22/202 5:02:56 PM


Crosshead 	Load 	Time 
mm	N	sec
0.0893379037734121	193.929046630859	0.11599999666214
0.175578752532601	269.391693115234	0.216000005602837
0.261462264461443	341.532043457031	0.316000014543533
0.34716707887128	410.329315185547	0.416000008583069
0.432097644079477	476.045806884766	0.515999972820282
0.515717954840511	538.998962402344	0.61599999666214
0.601720530539751	601.521545410156	0.716000020503998
0.686472456436604	660.066955566406	0.815999984741211
0.771462568081915	715.13427734375	0.916000008583069
0.855678401421756	765.143737792969	1.01600003242493
0.940311176236719	813.335571289063	1.11600005626678
1.02530128788203	858.580017089844	1.21599996089935
1.11035094596446	899.962280273438	1.31599998474121
1.19510293006897	934.647705078125	1.41600000858307
1.27842533402145	957.414916992188	1.51600003242493
1.36401108466089	964.960144042969	1.61600005626678
1.44816737156361	937.630737304688	1.71599996089935
1.53381261043251	901.751220703125	1.81599998474121
1.61856459453702	872.963256835938	1.91600000858307
1.70182751026005	844.523620605469	2.01600003242493
1.73994491342455	-33.83740234375	2.05999994277954

File: Data/Tensile_test_results/0047.txt
DAQ: Crosshead, … - (Timed)   
Test: MTS EM Tension (Simplified)
Test Run: Test Run 47
Date: 11/22/202 5:03:13 PM


Crosshead 	Load 	Time 
mm	N	sec
0.0868364368216135	127.531303405762	0.112999998033047
0.17319641483482	201.288116455078	0.212999999523163
0.258782121818513	270.491394042969	0.312999993562698
0.34448693622835	335.91845703125	0.412999987602234
0.42882192065008	397.313323974609	0.513000011444092
0.514169398229569	458.532196044922	0.612999975681305
0.598027894739062	515.212707519531	0.712999999523163
0.683911435771734	569.921936035156	0.813000023365021
0.769080186728388	620.576904296875	0.912999987602234
0.852938741445541	666.517639160156	1.01300001144409
0.938226643484086	713.13818359375	1.11300003528595
1.02214468643069	756.543151855469	1.21300005912781
1.1076113441959	800.416320800781	1.31299996376038
1.19260139763355	841.865539550781	1.41299998760223
1.27634080126882	879.806640625	1.51300001144409
1.36145006399602	915.784240722656	1.61300003528595
1.44638062920421	945.999450683594	1.71300005912781
1.53137079905719	964.636352539063	1.81299996376038
1.61570578347892	964.658081054688	1.91299998760223
1.69992155861109	920.255737304688	2.01300001144409
1.73238106071949	-78.513786315918	2.04999995231628

File: Data/Tensile_test_results/0048.txt
DAQ: Crosshead, … - (Timed)   
Test: MTS EM Tension (Simplified)
Test Run: Test Run 48
Date: 11/22/202 5:04:51 PM


Crosshead 	Load 	Time 
mm	N	sec
0.0861217340570875	80.6837005615234	0.112999998033047
0.172303029103205	150.355697631836	0.212999999523163
0.25836520944722	218.414413452148	0.312999993562698
0.343355321092531	283.822387695313	0.412999987602234
0.428643252234906	348.751220703125	0.513000011444092
0.512859085574746	410.372528076172	0.612999975681305
0.598504382651299	472.609252929688	0.712999999523163
0.683196703903377	531.730041503906	0.813000023365021
0.767591234762222	588.890502929688	0.912999987602234
0.851449731271714	644.311645507813	1.01300001144409
0.9373928187415	699.14697265625	1.11300003528595
1.02226377930492	750.532104492188	1.21300005912781
1.10695615876466	798.909912109375	1.31299996376038
1.19146984070539	843.340942382813	1.41299998760223
1.27491145394742	882.091552734375	1.51300001144409
1.36103318072855	916.105041503906	1.61300003528595
1.44566595554352	935.0068359375	1.71300005912781
1.53035821858793	923.466979980469	1.81299996376038
1.57645659055561	-94.753303527832	1.86699998378754

File: Data/Tensile_test_results/0049.txt
DAQ: Crosshead, … - (Timed)   
Test: MTS EM Tension (Simplified)
Test Run: Test Run 49
Date: 11/22/202 5:06:01 PM


Crosshead 	Load 	Time 
mm	N	sec
0.0892187817953527	201.656036376953	0.11599999666214
0.175042732735164	275.112182617188	0.216000005602837
0.261283596046269	345.287567138672	0.316000014543533
0.345559004927054	409.691589355469	0.416000008583069
0.432097644079477	475.5478515625	0.515999972820282
0.516253930982202	535.210510253906	0.61599999666214
0.601422740146518	592.344970703125	0.716000020503998
0.686948886141181	646.723388671875	0.815999984741211
0.770450045820326	695.389465332031	0.916000008583069
0.856333586852998	745.596557617188	1.01600003242493
0.939775141887367	789.677001953125	1.11600005626678
1.02571817114949	835.320922851563	1.21599996089935
1.11023185309023	875.430419921875	1.31599998474121
1.19438813999295	912.067260742188	1.41600000858307
1.27961649559438	943.030883789063	1.51600003242493
1.36299862060696	961.040710449219	1.61600005626678
1.44917983561754	954.8759765625	1.71599996089935
1.53345533180982	914.28662109375	1.81599998474121
1.61790940910578	881.077087402344	1.91600000858307
1.70254218392074	857.592468261719	2.01600003242493
1.78687716834247	839.901184082031	2.1159999370575
1.87311798799783	822.542053222656	2.21600008010864
1.95590453222394	787.537109375	2.31599998474121
2.00319406576455	-13.818489074707	2.37100005149841

File: Data/Tensile_test_results/0050.txt
DAQ: Crosshead, … - (Timed)   
Test: MTS EM Tension (Simplified)
Test Run: Test Run 50
Date: 11/22/202 5:07:41 PM


Crosshead 	Load 	Time 
mm	N	sec
0.0861217340570875	62.0007514953613	0.112999998033047
0.172005238709971	129.292022705078	0.212999999523163
0.25747183826752	195.267288208008	0.312999993562698
0.344010477419943	261.520111083984	0.412999987602234
0.428524130256847	324.046478271484	0.513000011444092
0.513395119924098	384.733612060547	0.612999975681305
0.596955884248018	443.360931396484	0.712999999523163
0.683137157466263	502.303741455078	0.813000023365021
0.768246420193464	560.318054199219	0.912999987602234
0.852760043926537	615.291687011719	1.01300001144409
0.936916330829263	667.260070800781	1.11300003528595
1.02095352485776	717.729553222656	1.21300005912781
1.1074326466769	767.546997070313	1.31299996376038
1.19158893357962	811.715209960938	1.41299998760223
1.27628131303936	853.969482421875	1.51300001144409
1.35948462411761	890.224365234375	1.61300003528595
1.44459388684481	923.217834472656	1.71300005912781
1.53053691610694	946.440124511719	1.81299996376038
1.61481229588389	953.7587890625	1.91299998760223
1.69974286109209	883.823913574219	2.01300001144409
1.71356054488569	-79.0449371337891	2.02900004386902

File: Data/Tensile_test_results/0051.txt
DAQ: Crosshead, … - (Timed)   
Test: MTS EM Tension (Simplified)
Test Run: Test Run 51
Date: 11/22/202 5:08:53 PM


Crosshead 	Load 	Time 
mm	N	sec
0.0857643826748244	161.374252319336	0.112999998033047
0.171588326338679	231.74577331543	0.212999999523163
0.257710053119808	300.021514892578	0.312999993562698
0.342640618328005	365.177185058594	0.412999987602234
0.428345461841673	428.994781494141	0.513000011444092
0.514467188622802	491.845733642578	0.612999975681305
0.59826613869518	550.191833496094	0.712999999523163
0.683315854985267	607.909851074219	0.813000023365021
0.766876561101526	662.06982421875	0.912999987602234
0.852700497489423	715.50048828125	1.01300001144409
0.937988399527967	765.454833984375	1.11300003528595
1.02214468643069	810.711181640625	1.21300005912781
1.1067179730162	853.240905761719	1.31299996376038
1.19027867913246	892.111328125	1.41299998760223
1.2765791034326	926.819763183594	1.51300001144409
1.36115227360278	948.097412109375	1.61300003528595
1.44572544377297	939.806640625	1.71300005912781
1.52976263780147	896.14404296875	1.81299996376038
1.61368073895574	860.364318847656	1.91299998760223
1.70021934900433	836.630065917969	2.01300001144409
1.78473303094506	816.268920898438	2.11299991607666
1.86888931784779	796.793395996094	2.21300005912781
1.95167574565858	772.911987304688	2.31299996376038
2.02546897344291	11.4147243499756	2.39800000190735

File: Data/Tensile_test_results/0052.txt
DAQ: Crosshead, … - (Timed)   
Test: MTS EM Tension (Simplified)
Test Run: Test Run 52
Date: 11/22/202 5:10:44 PM


Crosshead 	Load 	Time 
mm	N	sec
0.0876107005751692	144.66455078125	0.114000000059605
0.173672873643227	217.478057861328	0.214000001549721
0.259020365774632	287.561981201172	0.314000010490417
0.344189145835117	354.431884765625	0.414000004529953
0.43072781409137	420.8466796875	0.513999998569489
0.515658350195736	483.14794921875	0.614000022411346
0.599635997787118	541.975219726563	0.71399998664856
0.684626109432429	598.37060546875	0.814000010490417
0.769318430684507	651.536437988281	0.913999974727631
0.854785030242056	703.590148925781	1.01400005817413
0.939477351494133	751.900512695313	1.1139999628067
1.02244247682393	795.850830078125	1.21399998664856
1.1076113441959	839.572570800781	1.31400001049042
1.19325658306479	880.265930175781	1.41400003433228
1.27788935787976	916.906188964844	1.51400005817413
1.36252213269472	946.333129882813	1.6139999628067
1.44590414129198	963.062377929688	1.71399998664856
1.53119210153818	959.548156738281	1.81400001049042
1.61701603792608	924.408569335938	1.91400003433228
1.70158920809627	885.810546875	2.01399993896484
1.7853882163763	846.309265136719	2.11400008201599
1.84810336213559	-80.1126403808594	2.18899989128113

File: Data/Tensile_test_results/0053.txt
DAQ: Crosshead, … - (Timed)   
Test: MTS EM Tension (Simplified)
Test Run: Test Run 53
Date: 11/22/202 5:11:58 PM


Crosshead 	Load 	Time 
mm	N	sec
0.0878489372553304	113.209381103516	0.115000002086163
0.174864049768075	186.298553466797	0.215000003576279
0.260926230112091	256.752197265625	0.314999997615814
0.346333254128695	324.078155517578	0.41499999165535
0.429774867370725	387.014862060547	0.514999985694885
0.515598803758621	451.100311279297	0.615000009536743
0.601541891228408	514.104125976563	0.714999973773956
0.686115061398596	573.720458984375	0.814999997615814
0.770569196902215	631.768920898438	0.915000021457672
0.853712961543351	685.58056640625	1.01499998569489
0.939953839406371	740.869689941406	1.11500000953674
1.02494400925934	791.525085449219	1.2150000333786
1.10963627230376	839.226745605469	1.31500005722046
1.19409034959972	881.555480957031	1.41499996185303
1.2774724746123	916.493591308594	1.51499998569489
1.36341550387442	938.574768066406	1.61500000953674
1.44810776691884	914.852905273438	1.7150000333786
1.53303833212703	816.005187988281	1.81500005722046
1.5545985661447	-23.0114040374756	1.8400000333786

File: Data/Tensile_test_results/0054.txt
DAQ: Crosshead, … - (Timed)   
Test: MTS EM Tension (Simplified)
Test Run: Test Run 54
Date: 11/22/202 5:13:28 PM


Crosshead 	Load 	Time 
mm	N	sec
0.0877893762663007	164.539276123047	0.11599999666214
0.175161840161309	240.809631347656	0.216000005602837
0.260509317740798	310.976318359375	0.316000014543533
0.345201638992876	377.419250488281	0.416000008583069
0.430430023698136	442.695251464844	0.515999972820282
0.516134838107973	505.136901855469	0.61599999666214
0.601005856879056	563.338134765625	0.716000020503998
0.684566562995315	616.122924804688	0.815999984741211
0.770390499383211	668.751098632813	0.916000008583069
0.855142367072403	718.058410644531	1.01600003242493
0.940370722673833	765.207763671875	1.11600005626678
1.02458661422133	809.517883300781	1.21599996089935
1.10802822746336	851.364807128906	1.31599998474121
1.19409034959972	892.782470703125	1.41600000858307
1.278544543311	928.284484863281	1.51600003242493
1.36341550387442	957.3134765625	1.61600005626678
1.44775048829615	972.265625	1.71599996089935
1.53196637984365	960.52587890625	1.81599998474121
1.6167777357623	919.814819335938	1.91600000858307
1.70301867183298	-60.3450012207031	2.01699995994568

File: Data/Tensile_test_results/0055.txt
DAQ: Crosshead, … - (Timed)   
Test: MTS EM Tension (Simplified)
Test Run: Test Run 55
Date: 11/22/202 5:15:19 PM


Crosshead 	Load 	Time 
mm	N	sec
0.0885040790308267	105.579795837402	0.115000002086163
0.174566259374842	183.860275268555	0.215000003576279
0.260271073784679	258.032836914063	0.314999997615814
0.345261214533821	328.260498046875	0.41499999165535
0.430251326179132	395.790100097656	0.514999985694885
0.51494367653504	460.143768310547	0.615000009536743
0.599814695306122	522.353576660156	0.714999973773956
0.684566562995315	582.164794921875	0.814999997615814
0.769318430684507	639.542419433594	0.915000021457672
0.854189449455589	694.030944824219	1.01499998569489
0.938881770707667	746.221008300781	1.11500000953674
1.02351454552263	796.085510253906	1.2150000333786
1.10820692498237	842.984802246094	1.31500005722046
1.19289918802679	886.072875976563	1.41499996185303
1.27771066036075	923.615661621094	1.51499998569489
1.36228383053094	951.009460449219	1.61500000953674
1.44685711711645	963.627197265625	1.7150000333786
1.53166858945042	946.224243164063	1.81500005722046
1.61618215497583	909.165405273438	1.91499996185303
1.7011723248288	878.138122558594	2.01500010490417
1.78598379716277	846.7236328125	2.11500000953674
1.85322540346533	-75.8671264648438	2.19400000572205

File: Data/Tensile_test_results/0056.txt
DAQ: Crosshead, … - (Timed)   
Test: MTS EM Tension (Simplified)
Test Run: Test Run 56
Date: 11/22/202 5:17:30 PM


Crosshead 	Load 	Time 
mm	N	sec
0.0868364368216135	120.865623474121	0.114000000059605
0.17307729285676	195.341339111328	0.214000001549721
0.259020365774632	266.10546875	0.314000010490417
0.344546511769295	333.529724121094	0.414000004529953
0.428583705797791	395.892181396484	0.513999998569489
0.513276027049869	456.820434570313	0.614000022411346
0.599397753830999	516.333190917969	0.71399998664856
0.683851831126958	569.730834960938	0.814000010490417
0.768901547417045	622.068664550781	0.913999974727631
0.852343160659075	671.218872070313	1.01400005817413
0.937928853090852	719.703186035156	1.1139999628067
1.02315715048462	766.14794921875	1.21399998664856
1.10784952994436	810.144226074219	1.31400001049042
1.19248230475932	853.292907714844	1.41400003433228
1.27550703473389	889.388671875	1.51400005817413
1.36192655190825	923.916748046875	1.6139999628067
1.44644023384899	945.970092773438	1.71399998664856
1.53113249689341	948.344421386719	1.81400001049042
1.61546748131514	914.746643066406	1.91400003433228
1.69926648959517	868.34716796875	2.01399993896484
1.72064802609384	-89.0786361694336	2.03800010681152

File: Data/Tensile_test_results/0057.txt
DAQ: Crosshead, … - (Timed)   
Test: MTS EM Tension (Simplified)
Test Run: Test Run 57
Date: 11/22/202 5:18:31 PM


Crosshead 	Load 	Time 
mm	N	sec
0.0879680519574322	156.788726806641	0.11599999666214
0.174268468981609	231.092407226563	0.216000005602837
0.260449771303684	302.062377929688	0.316000014543533
0.346214161254466	370.298370361328	0.416000008583069
0.430906482506543	434.009979248047	0.515999972820282
0.515301013365388	494.138275146484	0.61599999666214
0.600767612922937	551.800354003906	0.716000020503998
0.685995968524367	605.952331542969	0.815999984741211
0.770866987295449	657.030151367188	0.916000008583069
0.853474775794894	703.624816894531	1.01600003242493
0.939775141887367	752.097717285156	1.11600005626678
1.0250034974888	797.351196289063	1.21599996089935
1.10951717942953	838.790161132813	1.31599998474121
1.19426904711872	879.88525390625	1.41600000858307
1.2774724746123	913.679931640625	1.51600003242493
1.36240303982049	944.470520019531	1.61600005626678
1.44804827868938	964.286865234375	1.71599996089935
1.53250235598534	961.892761230469	1.81599998474121
1.617671106942	925.177551269531	1.91600000858307
1.70182751026005	876.465515136719	2.01600003242493
1.76007580012083	-53.2952308654785	2.08400011062622

File: Data/Tensile_test_results/0058.txt
DAQ: Crosshead, … - (Timed)   
Test: MTS EM Tension (Simplified)
Test Run: Test Run 58
Date: 11/22/202 5:20:11 PM


Crosshead 	Load 	Time 
mm	N	sec
0.0857643826748244	161.804183959961	0.116999998688698
0.172362590092234	235.821243286133	0.216999992728233
0.256816681940109	303.417938232422	0.31700000166893
0.34359356504865	370.923736572266	0.416999995708466
0.427690305514261	433.026947021484	0.517000019550323
0.513752514962107	495.378967285156	0.616999983787537
0.598563929088414	553.093872070313	0.717000007629395
0.682184239849448	607.189514160156	0.816999971866608
0.768186815548688	660.751892089844	0.916999995708466
0.851628428790718	707.303649902344	1.01699995994568
0.937809702008963	754.856872558594	1.11699998378754
1.02214468643069	798.407165527344	1.21700000762939
1.10630097333342	839.67529296875	1.31700003147125
1.19158893357962	879.361145019531	1.41700005531311
1.27598352264613	915.456665039063	1.51699995994568
1.36133097112179	946.13916015625	1.61699998378754
1.4449511654675	965.053588867188	1.71700000762939
1.53029873035848	963.199462890625	1.81700003147125
1.61421671509743	927.283935546875	1.91700005531311
1.69998116325587	895.499938964844	2.01699995994568
1.78443524055183	869.765991210938	2.11700010299683
1.86793645843863	847.812316894531	2.21700000762939
1.95364118553698	823.944213867188	2.31699991226196
2.02660053037107	-76.4496307373047	2.40400004386902

File: Data/Tensile_test_results/0059.txt
DAQ: Crosshead, … - (Timed)   
Test: MTS EM Tension (Simplified)
Test Run: Test Run 59
Date: 11/22/202 5:21:55 PM


Crosshead 	Load 	Time 
mm	N	sec
0.0874915858730674	72.9261245727539	0.112999998033047
0.173434644239023	149.007110595703	0.212999999523163
0.25913945864886	224.134811401367	0.312999993562698
0.344427389791235	296.428314208984	0.412999987602234
0.429179286584258	366.491455078125	0.513000011444092
0.514169398229569	434.535858154297	0.612999975681305
0.59915950987488	501.288452148438	0.712999999523163
0.683911435771734	565.651062011719	0.813000023365021
0.768544210586697	628.437072753906	0.912999987602234
0.852700497489423	687.669372558594	1.01300001144409
0.938226643484086	746.20556640625	1.11300003528595
1.02297856938094	800.683471679688	1.21300005912781
1.10767083242536	850.4677734375	1.31299996376038
1.19218451436609	892.484008789063	1.41299998760223
1.27628131303936	910.728088378906	1.51300001144409
1.36180745903403	877.023254394531	1.61300003528595
1.44423649180681	-89.1177520751953	1.71000003814697

File: Data/Tensile_test_results/0060.txt
DAQ: Crosshead, … - (Timed)   
Test: MTS EM Tension (Simplified)
Test Run: Test Run 60
Date: 11/22/202 5:23:12 PM


Crosshead 	Load 	Time 
mm	N	sec
0.0864195317262784	55.0289878845215	0.112999998033047
0.172481712070294	130.607376098633	0.212999999523163
0.258246087469161	204.169586181641	0.312999993562698
0.343057530699298	274.035736083984	0.412999987602234
0.428583705797791	343.343688964844	0.513000011444092
0.513276027049869	408.823089599609	0.612999975681305
0.598325685132295	473.088226318359	0.712999999523163
0.683077611029148	534.288757324219	0.813000023365021
0.766697863582522	591.9208984375	0.912999987602234
0.852879195008427	650.535095214844	1.01300001144409
0.9373928187415	705.772155761719	1.11300003528595
1.02220429107547	758.050354003906	1.21300005912781
1.10647967085242	807.423400878906	1.31299996376038
1.19099335279316	853.811218261719	1.41299998760223
1.27634080126882	894.210144042969	1.51300001144409
1.36085448320955	921.300598144531	1.61300003528595
1.44542765337974	920.225646972656	1.71300005912781
1.52880977839231	877.121337890625	1.81299996376038
1.61505059804767	840.535522460938	1.91299998760223
1.69974286109209	804.176940917969	2.01300001144409
1.78312498610467	-83.4918365478516	2.11100006103516

File: Data/Tensile_test_results/0061.txt
DAQ: Crosshead, … - (Timed)   
Test: MTS EM Tension (Simplified)
Test Run: Test Run 61
Date: 11/22/202 5:28:45 PM


Crosshead 	Load 	Time 
mm	N	sec
0.0882658496266231	64.2737426757813	0.11599999666214
0.174387576407753	131.958129882813	0.216000005602837
0.260985776549205	200.386489868164	0.316000014543533
0.346214161254466	264.765991210938	0.416000008583069
0.43072781409137	327.308929443359	0.515999972820282
0.514705432578921	386.968200683594	0.61599999666214
0.601244100835174	448.840728759766	0.716000020503998
0.686055514961481	507.068176269531	0.815999984741211
0.77050959225744	563.384094238281	0.916000008583069
0.854904181323946	617.865844726563	1.01600003242493
0.939060468226671	669.208801269531	1.11600005626678
1.02512259036303	720.806823730469	1.21599996089935
1.10963627230376	768.436645507813	1.31599998474121
1.19391176849604	811.929138183594	1.41600000858307
1.27782975323498	851.904724121094	1.51600003242493
1.3634751085192	889.333679199219	1.61600005626678
1.44840567372739	921.769775390625	1.71599996089935
1.5327405417338	947.302185058594	1.81599998474121
1.61612266674638	962.691589355469	1.91600000858307
1.70087453443557	967.178161621094	2.01600003242493
1.7869962612167	952.705993652344	2.1159999370575
1.87174812890589	899.551086425781	2.21600008010864
1.91445171367377	-79.7255325317383	2.26600003242493

File: Data/Tensile_test_results/0062.txt
DAQ: Crosshead, … - (Timed)   
Test: MTS EM Tension (Simplified)
Test Run: Test Run 62
Date: 11/22/202 5:30:30 PM


Crosshead 	Load 	Time 
mm	N	sec
0.0871937882038765	41.7857551574707	0.115000002086163
0.173494205228053	112.605293273926	0.215000003576279
0.259615946561098	181.566421508789	0.314999997615814
0.344070023857057	247.252914428711	0.41499999165535
0.430310901720077	313.858642578125	0.514999985694885
0.515777501277626	378.522399902344	0.615000009536743
0.600231578573585	439.945190429688	0.714999973773956
0.684328319039196	500.242858886719	0.814999997615814
0.768246420193464	558.029907226563	0.915000021457672
0.85484457667917	617.452453613281	1.01499998569489
0.939596502576023	673.700500488281	1.11500000953674
1.0242888238281	728.294372558594	1.2150000333786
1.10767083242536	778.219909667969	1.31500005722046
1.19188672397286	825.906066894531	1.41499996185303
1.27824663650244	872.746276855469	1.51499998569489
1.36287941131741	912.210144042969	1.61500000953674
1.44733360502869	942.200866699219	1.7150000333786
1.53083470650017	959.275024414063	1.81500005722046
1.61558657418936	953.787292480469	1.91499996185303
1.70164881274104	906.678039550781	2.01500010490417
1.77824113052338	-77.2903518676758	2.10500001907349

File: Data/Tensile_test_results/0063.txt
DAQ: Crosshead, … - (Timed)   
Test: MTS EM Tension (Simplified)
Test Run: Test Run 63
Date: 11/22/202 5:32:20 PM


Crosshead 	Load 	Time 
mm	N	sec
0.0882062886375934	65.82275390625	0.11599999666214
0.17408978601452	135.69841003418	0.216000005602837
0.260211527347565	204.480682373047	0.316000014543533
0.345142092555761	270.323699951172	0.416000008583069
0.431680731708184	337.037567138672	0.515999972820282
0.51583704771474	399.490325927734	0.61599999666214
0.600827159360051	461.25732421875	0.716000020503998
0.6854003877379	521.410949707031	0.815999984741211
0.770390499383211	580.525268554688	0.916000008583069
0.855559308547527	637.947143554688	1.01600003242493
0.9391795611009	691.746215820313	1.11600005626678
1.02530128788203	746.173156738281	1.21599996089935
1.10898120328784	795.532287597656	1.31599998474121
1.19409034959972	842.758850097656	1.41600000858307
1.27878272905946	885.830749511719	1.51600003242493
1.36246252804995	921.208435058594	1.61600005626678
1.44846516195685	945.366638183594	1.71599996089935
1.53202586807311	943.347412109375	1.81599998474121
1.61689694505185	365.802337646484	1.91600000858307
1.62791518960148	-38.4169311523438	1.92799997329712
