Repository: ARTS-Laboratory/Dataset-in-situ-monitoring-FFF-structures

# Data

## Dataset-1
Data taken on an Ender 5 printing ASME-standard dogbone samples with optical images at each layer. 


1. Same data as dataset-1a, but orginized in with part numbers and labels. 
1. The defect images folder has all the defect images for machine learning training.
1. The tesile test result folder contains the tensile test force for every printed samples.

File: Data/Tensile_test_results/0093.txt
DAQ: Crosshead, … - (Timed)   
Test: MTS EM Tension (Simplified)
Test Run: Test Run 93
Date: 11/28/2021 3:30:00 PM


Crosshead 	Load 	Time 
mm	N	sec
0.0858239436638542	158.527893066406	0.114000000059605
0.171230974956416	227.194839477539	0.214000001549721
0.258603453403339	295.481262207031	0.314000010490417
0.342640618328005	357.322784423828	0.414000004529953
0.42870279867202	419.216644287109	0.513999998569489
0.51226350478828	476.239105224609	0.614000022411346
0.598504382651299	534.339172363281	0.71399998664856
0.683851831126958	589.565490722656	0.814000010490417
0.767472141887993	641.114501953125	0.913999974727631
0.852879195008427	692.132751464844	1.01400005817413
0.935606076382101	736.5244140625	1.1139999628067
1.02268077898771	781.416625976563	1.21399998664856
1.10725394915789	821.4111328125	1.31400001049042
1.19105295743793	857.8681640625	1.41400003433228
1.27622170839459	891.487915039063	1.51400005817413
1.35966332163662	917.268920898438	1.6139999628067
1.44548725802451	935.474670410156	1.71399998664856
1.53035821858793	937.85107421875	1.81400001049042
1.61475280765444	909.025634765625	1.91400003433228
1.69879000168294	864.047546386719	2.01399993896484
1.78372056689113	790.8095703125	2.11400008201599
1.83083140291274	31.5222339630127	2.16799998283386

File: Data/Tensile_test_results/0094.txt
DAQ: Crosshead, … - (Timed)   
Test: MTS EM Tension (Simplified)
Test Run: Test Run 94
Date: 11/28/2021 3:32:02 PM


Crosshead 	Load 	Time 
mm	N	sec
0.0858835046528839	163.676086425781	0.112999998033047
0.170635394169949	234.773895263672	0.212999999523163
0.257114472333342	303.718566894531	0.312999993562698
0.343534018611535	370.321166992188	0.412999987602234
0.429179286584258	433.000579833984	0.513000011444092
0.513752514962107	490.534088134766	0.612999975681305
0.596717640291899	542.56884765625	0.712999999523163
0.682898913510144	595.28662109375	0.813000023365021
0.768365513067693	646.146240234375	0.912999987602234
0.853117380756885	694.442260742188	1.01300001144409
0.937511911615729	739.950988769531	1.11300003528595
1.01988145615906	781.196960449219	1.21300005912781
1.10695615876466	825.340759277344	1.31299996376038
1.19188672397286	864.768859863281	1.41299998760223
1.27640040591359	900.384521484375	1.51300001144409
1.36019929777831	929.567810058594	1.61300003528595
1.44322402775288	947.723205566406	1.71300005912781
1.53065600898117	948.923400878906	1.81299996376038
1.61540787667036	908.048400878906	1.91299998760223
1.69801572337747	-75.0470809936523	2.00999999046326

File: Data/Tensile_test_results/0095.txt
DAQ: Crosshead, … - (Timed)   
Test: MTS EM Tension (Simplified)
Test Run: Test Run 95
Date: 11/28/2021 3:40:12 PM


Crosshead 	Load 	Time 
mm	N	sec
0.0857048289617524	155.818176269531	0.112999998033047
0.172481712070294	226.885604858398	0.212999999523163
0.258007872616872	293.322021484375	0.312999993562698
0.341330334777012	354.477142333984	0.412999987602234
0.429298408562317	419.663940429688	0.513000011444092
0.513454724568874	477.635772705078	0.612999975681305
0.598861719481647	535.56005859375	0.712999999523163
0.682898913510144	589.808898925781	0.813000023365021
0.767293444368988	641.050048828125	0.912999987602234
0.853296078275889	691.235961914063	1.01300001144409
0.9373928187415	736.444641113281	1.11300003528595
1.02226377930492	779.358154296875	1.21300005912781
1.10558629967272	817.620422363281	1.31299996376038
1.19170802645385	856.186218261719	1.41299998760223
1.27663859166205	890.127380371094	1.51300001144409
1.36109266895801	917.746337890625	1.61300003528595
1.44536816515028	936.080688476563	1.71300005912781
1.52839277870953	935.819702148438	1.81299996376038
1.61505059804767	905.935668945313	1.91299998760223
1.69986207038164	853.0390625	2.01300001144409
1.75715738441795	-13.8822803497314	2.08100008964539

File: Data/Tensile_test_results/0096.txt
DAQ: Crosshead, … - (Timed)   
Test: MTS EM Tension (Simplified)
Test Run: Test Run 96
Date: 11/28/2021 3:41:57 PM


Crosshead 	Load 	Time 
mm	N	sec
0.0886232010088861	67.865608215332	0.11599999666214
0.175459645106457	137.825958251953	0.216000005602837
0.261343142483383	205.015167236328	0.316000014543533
0.347047956893221	271.085021972656	0.416000008583069
0.431680731708184	334.640228271484	0.515999972820282
0.516313535626978	396.446960449219	0.61599999666214
0.600767612922937	456.804992675781	0.716000020503998
0.687008490785956	517.97802734375	0.815999984741211
0.771760358475149	575.495483398438	0.916000008583069
0.855738006066531	630.755310058594	1.01600003242493
0.940608966629952	684.987609863281	1.11600005626678
1.0251821950078	736.075439453125	1.21599996089935
1.11052964348346	785.484985351563	1.31599998474121
1.19480513967574	831.430419921875	1.41600000858307
1.27937830984592	873.119934082031	1.51600003242493
1.36353459674865	909.8515625	1.61600005626678
1.44906074274331	938.272521972656	1.71599996089935
1.53369351755828	950.434814453125	1.81599998474121
1.61790940910578	936.4775390625	1.91600000858307
1.70283997431397	894.295959472656	2.01600003242493
1.78651977330446	845.618286132813	2.1159999370575
1.84232625178993	-77.9618759155273	2.1800000667572

File: Data/Tensile_test_results/0097.txt
DAQ: Crosshead, … - (Timed)   
Test: MTS EM Tension (Simplified)
Test Run: Test Run 97
Date: 11/28/2021 3:43:49 PM


Crosshead 	Load 	Time 
mm	N	sec
0.0870746735017747	61.4823684692383	0.118000000715256
0.173315522260964	134.659255981445	0.217999994754791
0.258126965491101	204.860260009766	0.317999988794327
0.344367843354121	275.153747558594	0.418000012636185
0.429774867370725	342.918975830078	0.51800000667572
0.514586339704692	408.550842285156	0.617999970912933
0.598921265918761	471.788787841797	0.717999994754791
0.683434947859496	533.53466796875	0.818000018596649
0.768782396335155	594.107055664063	0.917999982833862
0.853534322232008	652.508361816406	1.01800000667572
0.938167097046971	708.777099609375	1.11800003051758
1.02184689603746	761.071594238281	1.21800005435944
1.10689655411988	811.85986328125	1.317999958992
1.1925419094041	859.322448730469	1.41799998283386
1.27729377709329	899.938293457031	1.51800000667572
1.36139045935124	927.7314453125	1.61800003051758
1.44596374593675	929.691528320313	1.71800005435944
1.53047731146216	886.545471191406	1.817999958992
1.61624175962061	848.414672851563	1.91799998283386
1.70063634868711	822.674499511719	2.01799988746643
1.78425654303282	804.090454101563	2.11800003051758
1.86972320079803	791.301391601563	2.21799993515015
1.954355975613	779.664489746094	2.31800007820129
2.0396439358592	768.519287109375	2.41799998283386
2.12409789673984	757.599792480469	2.51799988746643
2.20777769573033	747.256164550781	2.61800003051758
2.29282747022808	738.475891113281	2.71799993515015
2.37775803543627	729.270751953125	2.81800007820129
2.46280780993402	719.40966796875	2.91799998283386
2.5470235850662	707.313598632813	3.01799988746643
2.63153715059161	694.280639648438	3.11800003051758
2.71551473997533	672.360717773438	3.21799993515015
2.80098151415586	576.525512695313	3.31800007820129
2.82951002009213	-8.02552127838135	3.3510000705719

File: Data/Tensile_test_results/0098.txt
DAQ: Crosshead, … - (Timed)   
Test: MTS EM Tension (Simplified)
Test Run: Test Run 98
Date: 11/28/2021 3:45:47 PM


Crosshead 	Load 	Time 
mm	N	sec
0.0861812950461172	120.054885864258	0.114000000059605
0.173315522260964	192.951293945313	0.214000001549721
0.258662999840453	261.517517089844	0.314000010490417
0.344606058206409	329.667388916016	0.414000004529953
0.427690305514261	392.483062744141	0.513999998569489
0.51482452545315	458.430267333984	0.614000022411346
0.599814695306122	520.00048828125	0.71399998664856
0.684268772602081	579.43603515625	0.814000010490417
0.768901547417045	636.635437011719	0.913999974727631
0.851568882353604	689.452209472656	1.01400005817413
0.938643526751548	744.002258300781	1.1139999628067
1.02315715048462	793.196044921875	1.21399998664856
1.10773043707013	838.499145507813	1.31400001049042
1.19176763109863	877.962707519531	1.41400003433228
1.27592391800135	908.242126464844	1.51400005817413
1.36216473765671	924.999450683594	1.6139999628067
1.44596374593675	913.095397949219	1.71399998664856
1.53017952106893	866.554748535156	1.81400001049042
1.57985149417073	-37.0341033935547	1.87100005149841

File: Data/Tensile_test_results/0099.txt
DAQ: Crosshead, … - (Timed)   
Test: MTS EM Tension (Simplified)
Test Run: Test Run 99
Date: 11/28/2021 3:46:33 PM


Crosshead 	Load 	Time 
mm	N	sec
0.0893379037734121	206.549255371094	0.11599999666214
0.175102293724194	279.645385742188	0.216000005602837
0.260926230112091	349.200317382813	0.316000014543533
0.347345747286454	416.472686767578	0.416000008583069
0.432157219620422	479.1826171875	0.515999972820282
0.517028209287673	540.446594238281	0.61599999666214
0.600588915403932	596.322021484375	0.716000020503998
0.685995968524367	650.073791503906	0.815999984741211
0.77152211451903	702.490234375	0.916000008583069
0.855976191814989	750.741333007813	1.01600003242493
0.940728117711842	796.664672851563	1.11600005626678
1.02470570709556	837.741394042969	1.21599996089935
1.110112760216	877.489929199219	1.31599998474121
1.19510293006897	912.378356933594	1.41600000858307
1.27937830984592	939.375122070313	1.51600003242493
1.36353459674865	951.947326660156	1.61600005626678
1.44852476660162	929.056030273438	1.71599996089935
1.53387221507728	885.771789550781	1.81599998474121
1.61838589701802	856.382629394531	1.91600000858307
1.7027803696692	836.47705078125	2.01600003242493
1.78640068043023	820.637390136719	2.1159999370575
1.87150994315743	809.289367675781	2.21600008010864
1.95679790340364	797.708374023438	2.31599998474121
2.04196665436029	786.560729980469	2.41599988937378
2.12648021988571	774.215759277344	2.51600003242493
2.21057701855898	760.039855957031	2.6159999370575
2.29431642219424	737.030090332031	2.71600008010864
2.35030148178339	-5.94109058380127	2.77999997138977

File: Data/Tensile_test_results/0100.txt
DAQ: Crosshead, … - (Timed)   
Test: MTS EM Tension (Simplified)
Test Run: Test Run 100
Date: 11/28/2021 3:48:45 PM


Crosshead 	Load 	Time 
mm	N	sec
0.0871937882038765	64.5579528808594	0.114000000059605
0.172958170878701	133.308578491211	0.214000001549721
0.25913945864886	201.419204711914	0.314000010490417
0.345678126905113	269.277221679688	0.414000004529953
0.429893989348784	333.088592529297	0.513999998569489
0.515479710884392	396.686065673828	0.614000022411346
0.598742626607418	456.479034423828	0.71399998664856
0.684923899825662	518.052734375	0.814000010490417
0.770152255427092	576.75341796875	0.913999974727631
0.854010751936585	632.941589355469	1.01400005817413
0.939477351494133	689.490234375	1.1139999628067
1.02256156969815	740.2412109375	1.21399998664856
1.10886199399829	792.619140625	1.31400001049042
1.19355437345803	840.132263183594	1.41400003433228
1.27753196284175	882.746704101563	1.51400005817413
1.36228383053094	918.8369140625	1.6139999628067
1.44626153632998	944.951232910156	1.71399998664856
1.53160898480564	960.655029296875	1.81400001049042
1.61653955001384	953.607116699219	1.91400003433228
1.7011723248288	907.610046386719	2.01399993896484
1.77490583155304	-59.3464088439941	2.1010000705719

File: Data/Tensile_test_results/0101.txt
DAQ: Crosshead, … - (Timed)   
Test: MTS EM Tension (Simplified)
Test Run: Test Run 101
Date: 11/28/2021 3:50:40 PM


Crosshead 	Load 	Time 
mm	N	sec
0.0898143698577769	91.7129287719727	0.118000000715256
0.17671036766842	164.454147338867	0.217999994754791
0.262653426034376	235.262969970703	0.317999988794327
0.346571498084813	301.818115234375	0.418000012636185
0.432931468822062	369.490600585938	0.51800000667572
0.516789965331554	432.591674804688	0.617999970912933
0.60297129675746	496.978424072266	0.717999994754791
0.687723164446652	557.609130859375	0.818000018596649
0.771581660956144	615.697937011719	0.917999982833862
0.857286504469812	673.830322265625	1.01800000667572
0.940787664148957	726.905090332031	1.11800003051758
1.02667114697397	779.510620117188	1.21800005435944
1.11035094596446	826.472290039063	1.317999958992
1.19575799908489	870.725341796875	1.41799998283386
1.28039077389985	906.626220703125	1.51800000667572
1.36484485119581	929.177429199219	1.61800003051758
1.44995411392301	928.370788574219	1.71800005435944
1.53333623893559	887.711608886719	1.817999958992
1.61933875642717	842.896057128906	1.91799998283386
1.70289946254343	799.028930664063	2.01799988746643
1.7816360341385	3.4861798286438	2.10899996757507

File: Data/Tensile_test_results/0102.txt
DAQ: Crosshead, … - (Timed)   
Test: MTS EM Tension (Simplified)
Test Run: Test Run 102
Date: 11/28/2021 3:52:55 PM


Crosshead 	Load 	Time 
mm	N	sec
0.0886232010088861	68.4399185180664	0.115000002086163
0.174804488779046	142.353302001953	0.215000003576279
0.260687986155972	213.667388916016	0.314999997615814
0.345797248883173	281.447509765625	0.41499999165535
0.431442516855896	348.179504394531	0.514999985694885
0.515956140588969	410.855560302734	0.615000009536743
0.600946310441941	470.036041259766	0.714999973773956
0.684447470121086	522.926696777344	0.814999997615814
0.770688289776444	575.726867675781	0.915000021457672
0.855440157465637	625.101745605469	1.01499998569489
0.939894292969257	672.428527832031	1.11500000953674
1.02464621886611	718.443664550781	1.2150000333786
1.10838550608605	761.509094238281	1.31500005722046
1.19444774463773	804.56884765625	1.41499996185303
1.27860403154045	842.636047363281	1.51499998569489
1.36335589922965	873.297607421875	1.61500000953674
1.44739309325814	842.065368652344	1.7150000333786
1.47038279101253	-74.9716796875	1.74199998378754

File: Data/Tensile_test_results/0103.txt
DAQ: Crosshead, … - (Timed)   
Test: MTS EM Tension (Simplified)
Test Run: Test Run 103
Date: 11/28/2021 3:54:14 PM


Crosshead 	Load 	Time 
mm	N	sec
0.0878489372553304	66.6614151000977	0.11599999666214
0.174268468981609	141.541854858398	0.216000005602837
0.25925858062692	211.693771362305	0.316000014543533
0.346333254128695	282.298828125	0.416000008583069
0.431204272899777	349.103057861328	0.515999972820282
0.515360559802502	412.062774658203	0.61599999666214
0.601303647272289	474.868621826172	0.716000020503998
0.685162143781781	532.248840332031	0.815999984741211
0.770807440858334	589.265747070313	0.916000008583069
0.85484457667917	641.216857910156	1.01600003242493
0.939060468226671	690.396362304688	1.11600005626678
1.02476531174034	737.557800292969	1.21599996089935
1.10880250576884	780.572814941406	1.31599998474121
1.19420955888927	820.996459960938	1.41600000858307
1.27830624114722	855.367126464844	1.51600003242493
1.36174785438925	879.736328125	1.61600005626678
1.44775048829615	890.771057128906	1.71599996089935
1.53190677519888	870.444274902344	1.81599998474121
1.61814759485424	828.834106445313	1.91600000858307
1.68086285702884	-60.2234306335449	1.99000000953674

File: Data/Tensile_test_results/0104.txt
DAQ: Crosshead, … - (Timed)   
Test: MTS EM Tension (Simplified)
Test Run: Test Run 104
Date: 11/28/2021 3:56:41 PM


Crosshead 	Load 	Time 
mm	N	sec
0.0883254033396952	44.4022636413574	0.11599999666214
0.174685381352901	117.327125549316	0.216000005602837
0.258246087469161	184.404434204102	0.316000014543533
0.346631044521928	255.497299194336	0.416000008583069
0.431263819336891	319.901458740234	0.515999972820282
0.516492174938321	382.954711914063	0.61599999666214
0.60106540331617	441.916717529297	0.716000020503998
0.6845070165582	496.653991699219	0.815999984741211
0.770866987295449	551.429931640625	0.916000008583069
0.855380611028522	602.027404785156	1.01600003242493
0.940251629799604	650.731689453125	1.11600005626678
1.02399103343487	696.18359375	1.21599996089935
1.10898120328784	739.727844238281	1.31599998474121
1.19420955888927	781.457946777344	1.41600000858307
1.27878272905946	819.708740234375	1.51600003242493
1.36329641100019	854.602661132813	1.61600005626678
1.44578504841775	880.602661132813	1.71599996089935
1.53232365846634	891.707275390625	1.81599998474121
1.61796889733523	855.692077636719	1.91600000858307
1.70254218392074	810.026062011719	2.01600003242493
1.78604328539222	755.517395019531	2.1159999370575
1.82803219649941	-35.8613357543945	2.16599988937378

File: Data/Tensile_test_results/0105.txt
DAQ: Crosshead, … - (Timed)   
Test: MTS EM Tension (Simplified)
Test Run: Test Run 105
Date: 11/28/2021 3:58:17 PM


Crosshead 	Load 	Time 
mm	N	sec
0.0905290726223029	61.2932510375977	0.119000002741814
0.177246402017772	136.203918457031	0.218999996781349
0.26193872326985	206.372543334961	0.319000005722046
0.348715606378391	276.424072265625	0.418999999761581
0.433229259215295	341.899963378906	0.518999993801117
0.518040731549263	405.866363525391	0.619000017642975
0.604162458330393	468.948120117188	0.718999981880188
0.687723164446652	525.585876464844	0.819000005722046
0.773189764004201	582.707946777344	0.919000029563904
0.856929167639464	634.406982421875	1.01900005340576
0.942395767197013	684.591735839844	1.11899995803833
1.02732633240521	730.972717285156	1.21899998188019
1.11142301466316	774.536254882813	1.31900000572205
1.19683006778359	816.101501464844	1.4190000295639
1.27985479775816	851.737976074219	1.51900005340576
1.36532133910805	882.232482910156	1.61899995803833
1.45019241608679	895.306457519531	1.71899998188019
1.53464649338275	861.154968261719	1.81900000572205
1.62058952264488	769.034545898438	1.9190000295639
1.64113729260862	-59.8150901794434	1.942999958992

File: Data/Tensile_test_results/0106.txt
DAQ: Crosshead, … - (Timed)   
Test: MTS EM Tension (Simplified)
Test Run: Test Run 106
Date: 11/28/2021 4:01:11 PM


Crosshead 	Load 	Time 
mm	N	sec
0.0880276129464619	74.3184051513672	0.115000002086163
0.173851556610316	148.658233642578	0.215000003576279
0.259854190517217	222.140365600586	0.314999997615814
0.345320760970935	293.136108398438	0.41499999165535
0.430072657763958	361.481018066406	0.514999985694885
0.515301013365388	428.510406494141	0.615000009536743
0.598921265918761	491.751159667969	0.714999973773956
0.685162143781781	556.715515136719	0.814999997615814
0.769556674640626	617.039611816406	0.915000021457672
0.854368146974593	675.979370117188	1.01499998569489
0.938941317144781	732.239501953125	1.11500000953674
1.02315715048462	784.137573242188	1.2150000333786
1.10886199399829	833.832885742188	1.31500005722046
1.19272049050778	874.526611328125	1.41499996185303
1.27794884610921	901.087341308594	1.51499998569489
1.36156915687025	885.494445800781	1.61500000953674
1.44697620999068	839.628601074219	1.7150000333786
1.53196637984365	770.816650390625	1.81500005722046
1.55936332885176	-78.9828948974609	1.84700000286102

File: Data/Tensile_test_results/0107.txt
DAQ: Crosshead, … - (Timed)   
Test: MTS EM Tension (Simplified)
Test Run: Test Run 107
Date: 11/28/2021 4:01:15 PM


Crosshead 	Load 	Time 
mm	N	sec
0.0854070312925614	178.556701660156	0.112999998033047
0.171647887327708	248.894165039063	0.212999999523163
0.25836520944722	317.264495849609	0.312999993562698
0.344129599398002	382.551788330078	0.412999987602234
0.428762374212965	444.766754150391	0.513000011444092
0.512680446263403	503.626007080078	0.612999975681305
0.597253674641252	561.851928710938	0.712999999523163
0.683673191815615	619.769775390625	0.813000023365021
0.768246420193464	673.361938476563	0.912999987602234
0.852700497489423	723.578857421875	1.01300001144409
0.936320750042796	769.338073730469	1.11300003528595
1.02101312950253	811.967529296875	1.21300005912781
1.10725394915789	851.435546875	1.31299996376038
1.19158893357962	876.971923828125	1.41299998760223
1.27640040591359	859.073913574219	1.51300001144409
1.35966332163662	800.964904785156	1.61300003528595
1.44554674625397	761.462646484375	1.71300005912781
1.53077521827072	727.158142089844	1.81299996376038
1.61540787667036	652.119018554688	1.91299998760223
1.7001002561301	358.960479736328	2.01300001144409
1.7832440789789	197.703826904297	2.11299991607666
1.8694254104048	155.404541015625	2.21300005912781
1.95399858057499	124.05347442627	2.31299996376038
2.03845277428627	94.5688095092773	2.41300010681152
2.05876212567091	86.3688125610352	2.43700003623962

File: Data/Tensile_test_results/0108.txt
DAQ: Crosshead, … - (Timed)   
Test: MTS EM Tension (Simplified)
Test Run: Test Run 108
Date: 11/28/2021 4:03:28 PM


Crosshead 	Load 	Time 
mm	N	sec
0.0873724711709656	67.8289031982422	0.114000000059605
0.173851556610316	142.239822387695	0.214000001549721
0.259615946561098	213.156921386719	0.314000010490417
0.34538033651188	282.662109375	0.414000004529953
0.428285886300728	346.179901123047	0.513999998569489
0.515539257321507	412.633758544922	0.614000022411346
0.600410276092589	473.954986572266	0.71399998664856
0.685043050907552	532.205932617188	0.814000010490417
0.76961622107774	588.216064453125	0.913999974727631
0.852462253533304	638.738830566406	1.01400005817413
0.93929871218279	692.821899414063	1.1139999628067
1.02416973095387	741.690551757813	1.21399998664856
1.10874290112406	787.129150390625	1.31400001049042
1.19266100227833	828.213745117188	1.41400003433228
1.27645989414304	863.889282226563	1.51400005817413
1.36246252804995	891.136413574219	1.6139999628067
1.44679751247168	869.786560058594	1.71399998664856
1.53214496094733	815.398620605469	1.81400001049042
1.61570578347892	779.343444824219	1.91400003433228
1.70069583691657	755.583984375	2.01399993896484
1.786281587556	719.026123046875	2.11400008201599
1.85703719034791	-4.1534571647644	2.19700002670288

File: Data/Tensile_test_results/0109.txt
DAQ: Crosshead, … - (Timed)   
Test: MTS EM Tension (Simplified)
Test Run: Test Run 109
Date: 11/28/2021 4:03:27 PM


Crosshead 	Load 	Time 
mm	N	sec
0.0886232010088861	94.0460205078125	0.11599999666214
0.174328029970638	165.797409057617	0.216000005602837
0.260807108134031	236.690902709961	0.316000014543533
0.346154585713521	303.800018310547	0.416000008583069
0.430906482506543	368.40478515625	0.515999972820282
0.516015745233744	431.080230712891	0.61599999666214
0.599695544224232	489.496948242188	0.716000020503998
0.686174666043371	549.403442382813	0.815999984741211
0.770747836213559	604.294311523438	0.916000008583069
0.854725483804941	656.654479980469	1.01600003242493
0.939834746532142	706.917358398438	1.11600005626678
1.0241101263091	753.617431640625	1.21599996089935
1.10981496982276	798.830444335938	1.31599998474121
1.19426904711872	838.97265625	1.41600000858307
1.27788935787976	871.515625	1.51600003242493
1.36234343517572	894.7353515625	1.61600005626678
1.44733360502869	893.090576171875	1.71599996089935
1.53280014637858	853.18017578125	1.81599998474121
1.61755201406777	797.596862792969	1.91600000858307
1.6520960489288	-85.4708099365234	1.95700001716614

File: Data/Tensile_test_results/0110.txt
DAQ: Crosshead, … - (Timed)   
Test: MTS EM Tension (Simplified)
Test Run: Test Run 110
Date: 11/28/2021 4:05:18 PM


Crosshead 	Load 	Time 
mm	N	sec
0.0858835046528839	78.6760025024414	0.112000003457069
0.171767009305768	151.133972167969	0.211999997496605
0.256518891546875	219.794311523438	0.312000006437302
0.342223735060543	287.885467529297	0.412000000476837
0.428881496191025	354.861846923828	0.512000024318695
0.514407642185688	418.561950683594	0.611999988555908
0.598683080170304	478.133239746094	0.712000012397766
0.682541576679796	534.808898925781	0.811999976634979
0.76693610753864	589.328796386719	0.912000000476837
0.852938741445541	643.351745605469	1.01199996471405
0.937928853090852	694.1240234375	1.11199998855591
1.02238298859447	742.226196289063	1.21200001239777
1.10630097333342	787.078979492188	1.31200003623962
1.19105295743793	829.484802246094	1.41199994087219
1.27651949878782	866.85498046875	1.51199996471405
1.36097357608378	893.5546875	1.61199998855591
1.44465337507427	897.874755859375	1.71200001239777
1.52910756878555	859.522583007813	1.81200003623962
1.61511008627713	816.744995117188	1.91199994087219
1.69998116325587	771.146362304688	2.01200008392334
1.78002787288278	-4.78923988342285	2.10700011253357

File: Data/Tensile_test_results/0111.txt
DAQ: Crosshead, … - (Timed)   
Test: MTS EM Tension (Simplified)
Test Run: Test Run 111
Date: 11/28/2021 4:06:31 PM


Crosshead 	Load 	Time 
mm	N	sec
0.0894570184755139	62.4954223632813	0.116999998688698
0.174923610757105	134.930450439453	0.216999992728233
0.261521810898557	205.948287963867	0.31700000166893
0.346154585713521	272.132019042969	0.416999995708466
0.431918975664303	336.386901855469	0.517000019550323
0.517385546118021	397.457702636719	0.616999983787537
0.601660984102637	454.329620361328	0.717000007629395
0.686770246829838	509.597686767578	0.816999971866608
0.77062874333933	561.617614746094	0.916999995708466
0.856154889333993	614.9267578125	1.01699995994568
0.940966361667961	666.251708984375	1.11699998378754
1.02565868292004	715.130859375	1.21700000762939
1.10951717942953	761.095336914063	1.31700003147125
1.19456683751196	805.133239746094	1.41700005531311
1.27949740272015	845.991943359375	1.51699995994568
1.36353459674865	880.699951171875	1.61699998378754
1.44888204522431	907.5126953125	1.71700000762939
1.53238326311111	901.367492675781	1.81700003147125
1.61779031623155	842.94677734375	1.91700005531311
1.66799814905971	-72.5902862548828	1.97599995136261

File: Data/Tensile_test_results/0112.txt
DAQ- Crosshead, … - (Timed).txt   
Test: MTS EM Tension (Simplified) 1
Test Run: Test Run 112
Date: 11/28/2021 4:08:44 PM


Crosshead 	Load 	Time 
mm	N	sec
0.0880276129464619	67.2342224121094	0.115000002086163
0.174208907992579	138.738571166992	0.215000003576279
0.259973283391446	208.178924560547	0.314999997615814
0.345142092555761	275.242431640625	0.41499999165535
0.430251326179132	340.363952636719	0.514999985694885
0.515062769409269	403.555267333984	0.615000009536743
0.599874241743237	464.675964355469	0.714999973773956
0.684745260514319	523.732116699219	0.814999997615814
0.769139791373163	580.316284179688	0.915000021457672
0.854308600537479	633.327331542969	1.01499998569489
0.938941317144781	683.083862304688	1.11500000953674
1.02387194056064	730.426696777344	1.2150000333786
1.10838550608605	772.973388671875	1.31500005722046
1.19278009515256	811.276733398438	1.41499996185303
1.27782975323498	844.584167480469	1.51499998569489
1.36222434230149	866.980163574219	1.61500000953674
1.42565427813679	-114.304817199707	1.68900001049042

File: Data/Tensile_test_results/0113.txt
DAQ- Crosshead, … - (Timed).txt   
Test: MTS EM Tension (Simplified) 1
Test Run: Test Run 113
Date: 11/28/2021 4:09:14 PM


Crosshead 	Load 	Time 
mm	N	sec
0.0870746735017747	130.521133422852	0.112000003457069
0.17319641483482	200.579620361328	0.211999997496605
0.258722575381398	268.285278320313	0.312000006437302
0.343950930982828	333.622924804688	0.412000000476837
0.42870279867202	396.121795654297	0.512000024318695
0.513573817443103	456.865814208984	0.611999988555908
0.598325685132295	515.262268066406	0.712000012397766
0.683137157466263	569.142761230469	0.811999976634979
0.76782947871834	620.175415039063	0.912000000476837
0.852581346407533	668.175659179688	1.01199996471405
0.9373928187415	714.102783203125	1.11199998855591
1.02214468643069	757.542663574219	1.21200001239777
1.10677746124566	797.997863769531	1.31200003623962
1.19146984070539	835.710021972656	1.41199994087219
1.27616210374981	869.311889648438	1.51199996471405
1.36073539033532	897.167785644531	1.61199998855591
1.44536816515028	914.558288574219	1.71200001239777
1.50022155139595	-45.9059219360352	1.77600002288818

File: Data/Tensile_test_results/0114.txt
DAQ: Crosshead, … - (Timed)   
Test: MTS EM Tension (Simplified)
Test Run: Test Run 114
Date: 11/28/2021 4:11:38 PM


Crosshead 	Load 	Time 
mm	N	sec
0.0883849643287249	76.0053939819336	0.115000002086163
0.174983171746135	148.874160766602	0.215000003576279
0.258841668255627	216.193496704102	0.314999997615814
0.346452376106754	287.049468994141	0.41499999165535
0.431859429227188	353.154296875	0.514999985694885
0.516075291670859	416.034027099609	0.615000009536743
0.60005288105458	477.072509765625	0.714999973773956
0.685459934175014	537.096069335938	0.814999997615814
0.770926533732563	595.744750976563	0.915000021457672
0.855380611028522	650.964416503906	1.01499998569489
0.940132536925375	704.755493164063	1.11500000953674
1.02345505729318	753.965637207031	1.2150000333786
1.10945757478476	803.07861328125	1.31500005722046
1.1943286517635	846.926391601563	1.41499996185303
1.27812754362822	881.094665527344	1.51499998569489
1.36341550387442	904.265625	1.61500000953674
1.44697620999068	891.501098632813	1.7150000333786
1.53309793677181	826.36474609375	1.81500005722046
1.55471777543426	-81.9448318481445	1.8400000333786

File: Data/Tensile_test_results/0115.txt
DAQ: Crosshead, … - (Timed)   
Test: MTS EM Tension (Simplified)
Test Run: Test Run 115
Date: 11/28/2021 4:12:54 PM


Crosshead 	Load 	Time 
mm	N	sec
0.0874915858730674	63.7803344726563	0.115000002086163
0.173255975823849	132.153945922852	0.215000003576279
0.259437278145924	200.195571899414	0.314999997615814
0.345559004927054	266.247161865234	0.41499999165535
0.429953535785899	329.186553955078	0.514999985694885
0.515241466928273	391.638641357422	0.615000009536743
0.599040417000651	450.760498046875	0.714999973773956
0.685043050907552	511.303070068359	0.814999997615814
0.769854465033859	568.950439453125	0.915000021457672
0.853772566188127	624.413208007813	1.01499998569489
0.9391795611009	679.1943359375	1.11500000953674
1.02279987186193	729.578002929688	1.2150000333786
1.10880250576884	780.232727050781	1.31500005722046
1.19349476881325	826.703796386719	1.41499996185303
1.27717468421906	868.893249511719	1.51499998569489
1.36234343517572	908.469909667969	1.61500000953674
1.44620193168521	941.432006835938	1.7150000333786
1.53178768232465	965.092407226563	1.81500005722046
1.61636085249484	972.0185546875	1.91499996185303
1.7011723248288	916.098266601563	2.01500010490417
1.71981414314359	3.19229984283447	2.03600001335144

File: Data/Tensile_test_results/0116.txt
DAQ: Crosshead, … - (Timed)   
Test: MTS EM Tension (Simplified)
Test Run: Test Run 116
Date: 11/28/2021 4:14:52 PM


Crosshead 	Load 	Time 
mm	N	sec
0.0868364368216135	64.0707550048828	0.115000002086163
0.17319641483482	133.616836547852	0.215000003576279
0.258901243796572	201.173049926758	0.314999997615814
0.344248721376061	267.032897949219	0.41499999165535
0.429655745392665	332.191040039063	0.514999985694885
0.513871607836336	394.041412353516	0.615000009536743
0.598980870563537	455.063415527344	0.714999973773956
0.683970982208848	514.996887207031	0.814999997615814
0.768782396335155	573.658264160156	0.915000021457672
0.853534322232008	630.329711914063	1.01499998569489
0.9373928187415	684.082214355469	1.11500000953674
1.02291896473616	737.460571289063	1.2150000333786
1.10778992529958	787.2783203125	1.31500005722046
1.19242270011455	833.662109375	1.41499996185303
1.27693638205528	876.171936035156	1.51499998569489
1.36055669281632	911.771301269531	1.61500000953674
1.44649972207844	941.248962402344	1.7150000333786
1.53071561362594	956.220397949219	1.81500005722046
1.61576527170837	954.123962402344	1.91499996185303
1.7002789536491	923.990661621094	2.01500010490417
1.78425654303282	889.510986328125	2.11500000953674
1.86882982961833	863.364868164063	2.21499991416931
1.95411778986454	845.21630859375	2.31500005722046
2.03958433121443	829.738159179688	2.41499996185303
2.12397892028093	814.712463378906	2.51500010490417
2.20795650966465	799.898071289063	2.61500000953674
2.29235109873116	784.579650878906	2.71499991416931
2.37847282551229	766.770568847656	2.81500005722046
2.46316497214139	726.93017578125	2.91499996185303
2.5369580835104	14.8062162399292	3.00200009346008

File: Data/Tensile_test_results/0117.txt
DAQ: Crosshead, … - (Timed)   
Test: MTS EM Tension (Simplified)
Test Run: Test Run 117
Date: 11/28/2021 4:15:53 PM


Crosshead 	Load 	Time 
mm	N	sec
0.0855857069836929	86.1905746459961	0.118000000715256
0.171528765349649	157.708267211914	0.217999994754791
0.257650506682694	227.934005737305	0.317999988794327
0.344010477419943	296.594360351563	0.418000012636185
0.429119711043313	362.155975341797	0.51800000667572
0.513514271005988	425.360900878906	0.617999970912933
0.597849255427718	486.135314941406	0.717999994754791
0.682065088767558	546.058349609375	0.818000018596649
0.768365513067693	605.879699707031	0.917999982833862
0.85305783431977	662.349853515625	1.01800000667572
0.9373928187415	714.881896972656	1.11800003051758
1.02119182702154	765.024475097656	1.21800005435944
1.1058246018365	812.556091308594	1.317999958992
1.19194632861763	857.907165527344	1.41799998283386
1.27645989414304	892.863708496094	1.51800000667572
1.36061618104577	916.250183105469	1.61800003051758
1.44423649180681	923.108276367188	1.71800005435944
1.53035821858793	898.33447265625	1.817999958992
1.6151696909219	844.976928710938	1.91799998283386
1.66984449606389	-45.1924667358398	1.98199999332428

File: Data/Tensile_test_results/0118.txt
DAQ: Crosshead, … - (Timed)   
Test: MTS EM Tension (Simplified)
Test Run: Test Run 118
Date: 11/28/2021 4:17:02 PM


Crosshead 	Load 	Time 
mm	N	sec
0.0836202743812464	76.0568466186523	0.112999998033047
0.171588326338679	150.654037475586	0.212999999523163
0.258186541032046	221.959564208984	0.312999993562698
0.344070023857057	290.266204833984	0.412999987602234
0.429119711043313	355.979156494141	0.513000011444092
0.512918690219522	418.995574951172	0.612999975681305
0.598504382651299	482.490447998047	0.712999999523163
0.683792284689844	543.820678710938	0.813000023365021
0.768365513067693	602.792053222656	0.912999987602234
0.852760043926537	659.201538085938	1.01300001144409
0.936142110731453	711.692016601563	1.11300003528595
1.02214468643069	764.662841796875	1.21300005912781
1.10707525163889	813.57080078125	1.31299996376038
1.19170802645385	858.498413085938	1.41299998760223
1.27628131303936	897.599731445313	1.51300001144409
1.3600206002593	924.564819335938	1.61300003528595
1.44572544377297	928.998107910156	1.71300005912781
1.53053691610694	890.583679199219	1.81299996376038
1.61522929556668	851.689758300781	1.91299998760223
1.69980246573687	821.649169921875	2.01300001144409
1.78455433342606	-76.1912231445313	2.11299991607666
1.78818742278963	-52.58056640625	2.11700010299683

File: Data/Tensile_test_results/0119.txt
DAQ: Crosshead, … - (Timed)   
Test: MTS EM Tension (Simplified)
Test Run: Test Run 119
Date: 11/28/2021 4:19:25 PM


Crosshead 	Load 	Time 
mm	N	sec
0.0854070312925614	186.540740966797	0.115000002086163
0.171052306541242	256.415954589844	0.215000003576279
0.257174047874287	323.877014160156	0.314999997615814
0.34359356504865	390.793975830078	0.41499999165535
0.429596198955551	455.10888671875	0.514999985694885
0.512859085574746	513.666625976563	0.615000009536743
0.598147045820951	573.173156738281	0.714999973773956
0.682779820635915	628.572021484375	0.814999997615814
0.768246420193464	683.080688476563	0.915000021457672
0.853117380756885	734.603515625	1.01499998569489
0.936201657168567	780.661560058594	1.11500000953674
1.02178740780801	825.805236816406	1.2150000333786
1.10642018262297	867.71435546875	1.31500005722046
1.19176763109863	905.940856933594	1.41499996185303
1.27628131303936	935.494689941406	1.51499998569489
1.35954422876239	949.447143554688	1.61500000953674
1.44542765337974	933.611877441406	1.7150000333786
1.52952445205301	890.197570800781	1.81500005722046
1.61528878379613	857.829711914063	1.91499996185303
1.69884948991239	829.345153808594	2.01500010490417
1.7844948451966	805.308654785156	2.11500000953674
1.86805555131286	727.91650390625	2.21499991416931
1.90140830818564	-4.28022432327271	2.25399994850159

File: Data/Tensile_test_results/0120.txt
DAQ: Crosshead, … - (Timed)   
Test: MTS EM Tension (Simplified)
Test Run: Test Run 120
Date: 11/28/2021 4:21:32 PM


Crosshead 	Load 	Time 
mm	N	sec
0.0883254033396952	66.5327301025391	0.11599999666214
0.173911117599346	135.790115356445	0.216000005602837
0.260271073784679	205.033584594727	0.316000014543533
0.346511951647699	273.307464599609	0.416000008583069
0.431442516855896	337.837738037109	0.515999972820282
0.515420106239617	400.404296875	0.61599999666214
0.600231578573585	461.798126220703	0.716000020503998
0.685340841300786	522.320739746094	0.815999984741211
0.770747836213559	581.874572753906	0.916000008583069
0.855499762110412	638.722595214844	1.01600003242493
0.939477351494133	693.002685546875	1.11600005626678
1.02464621886611	746.4169921875	1.21599996089935
1.1093980865553	797.032836914063	1.31599998474121
1.19397125672549	843.910705566406	1.41600000858307
1.27842533402145	887.232604980469	1.51600003242493
1.36335589922965	924.884033203125	1.61600005626678
1.44739309325814	952.982299804688	1.71599996089935
1.53285975102335	968.986755371094	1.81599998474121
1.61749252583832	962.317199707031	1.91600000858307
1.70158920809627	925.71533203125	2.01600003242493
1.7868175636977	885.093872070313	2.1159999370575
1.87097385060042	-60.3841514587402	2.21499991416931

File: Data/Tensile_test_results/0121.txt
DAQ: Crosshead, … - (Timed)   
Test: MTS EM Tension (Simplified)
Test Run: Test Run 121
Date: 11/28/2021 4:23:13 PM


Crosshead 	Load 	Time 
mm	N	sec
0.0911842216737568	78.979377746582	0.118000000715256
0.177067719050683	149.870910644531	0.217999994754791
0.261879176832736	217.00520324707	0.317999988794327
0.348894274793565	282.343627929688	0.418000012636185
0.434003537520766	341.175109863281	0.51800000667572
0.518576765898615	395.553741455078	0.617999970912933
0.603269087150693	448.282562255859	0.717999994754791
0.687782710883766	498.911529541016	0.818000018596649
0.77342800796032	548.62841796875	0.917999982833862
0.85764384130016	595.478088378906	1.01800000667572
0.942455313634127	641.457458496094	1.11800003051758
1.02631386835128	684.862731933594	1.21800005435944
1.1120782000944	728.99072265625	1.317999958992
1.19677057955414	770.25244140625	1.41799998283386
1.28068856429309	808.955810546875	1.51800000667572
1.36573822237551	846.250366210938	1.61800003051758
1.44923944026232	877.125183105469	1.71800005435944
1.53536116704345	897.005493164063	1.817999958992
1.61993433721364	874.94189453125	1.91799998283386
1.70379295013845	817.117065429688	2.01799988746643
1.76918820943683	-53.7808723449707	2.09400010108948

File: Data/Tensile_test_results/0122.txt
DAQ: Crosshead, … - (Timed)   
Test: MTS EM Tension (Simplified)
Test Run: Test Run 122
Date: 11/28/2021 4:25:07 PM


Crosshead 	Load 	Time 
mm	N	sec
0.0880276129464619	168.933242797852	0.115000002086163
0.174566259374842	240.420608520508	0.215000003576279
0.26104535209015	309.004028320313	0.314999997615814
0.346452376106754	375.047637939453	0.41499999165535
0.431204272899777	437.534149169922	0.514999985694885
0.513990700710565	495.661102294922	0.615000009536743
0.601482286583632	558.223937988281	0.714999973773956
0.686174666043371	615.167236328125	0.814999997615814
0.77062874333933	670.618713378906	0.915000021457672
0.854904181323946	722.3916015625	1.01499998569489
0.938583980314434	770.403503417969	1.11500000953674
1.02494400925934	817.720642089844	1.2150000333786
1.10957678407431	860.83056640625	1.31500005722046
1.19409034959972	900.119567871094	1.41499996185303
1.27759156748652	930.939514160156	1.51499998569489
1.36305810883641	950.635864257813	1.61500000953674
1.44804827868938	936.335693359375	1.7150000333786
1.53327663429081	894.237670898438	1.81500005722046
1.617849804461	861.749938964844	1.91499996185303
1.70063634868711	837.893188476563	2.01500010490417
1.78580509964377	818.564819335938	2.11500000953674
1.87222461681813	791.432983398438	2.21499991416931
1.92094361409545	-13.7922506332397	2.2720000743866

File: Data/Tensile_test_results/0123.txt
DAQ: Crosshead, … - (Timed)   
Test: MTS EM Tension (Simplified)
Test Run: Test Run 123
Date: 11/28/2021 4:27:35 PM


Crosshead 	Load 	Time 
mm	N	sec
0.0854665922815911	168.481353759766	0.112999998033047
0.172064799699001	239.593902587891	0.212999999523163
0.256399769568816	304.414855957031	0.312999993562698
0.343176652677357	371.082824707031	0.412999987602234
0.429357954999432	434.299438476563	0.513000011444092
0.514348095748574	493.928863525391	0.612999975681305
0.597908801864833	549.833618164063	0.712999999523163
0.682660669554025	604.790405273438	0.813000023365021
0.767710385844111	657.827453613281	0.912999987602234
0.852998287882656	708.394653320313	1.01300001144409
0.937690609134734	756.377990722656	1.11300003528595
1.02065573446453	799.645202636719	1.21300005912781
1.10689655411988	843.225280761719	1.31299996376038
1.1916485382244	882.393371582031	1.41299998760223
1.27651949878782	916.5810546875	1.51300001144409
1.36103318072855	941.985778808594	1.61300003528595
1.44393870141357	949.377136230469	1.71300005912781
1.53053691610694	928.821228027344	1.81299996376038
1.61522929556668	889.026733398438	1.91299998760223
1.69944507069886	857.994201660156	2.01300001144409
1.78419705480337	830.043701171875	2.11299991607666
1.84679310768843	10.7593154907227	2.18799996376038
