Repository: ARTS-Laboratory/Dataset-in-situ-monitoring-FFF-structures

# Data

## Dataset-1
Data taken on an Ender 5 printing ASME-standard dogbone samples with optical images at each layer. 


1. Same data as dataset-1a, but orginized in with part numbers and labels. 
1. The defect images folder has all the defect images for machine learning training.
1. The tesile test result folder contains the tensile test force for every printed samples.

File: Data/Tensile_test_results/0358.txt
DAQ: Crosshead, … - (Timed)   
Test: MTS EM Tension (Simplified)
Test Run: Test Run 358
Date: 12/16/2021 4:05:10 PM


Crosshead 	Load 	Time 
mm	N	sec
0.0859430583659559	173.496856689453	0.116999998688698
0.171528765349649	240.368927001953	0.216999992728233
0.256816681940109	303.090759277344	0.31700000166893
0.343831809004769	366.199310302734	0.416999995708466
0.429179286584258	425.693817138672	0.517000019550323
0.513097329530865	481.209594726563	0.616999983787537
0.597789650782943	535.926574707031	0.717000007629395
0.683018064592034	588.549011230469	0.816999971866608
0.768365513067693	638.666076660156	0.916999995708466
0.85305783431977	685.800476074219	1.01699995994568
0.936261203605682	728.498352050781	1.11699998378754
1.02202559355646	771.295288085938	1.21700000762939
1.10677746124566	810.772094726563	1.31700003147125
1.19176763109863	848.217834472656	1.41700005531311
1.27634080126882	882.028076171875	1.51699995994568
1.35966332163662	910.576599121094	1.61699998378754
1.44530856050551	936.301940917969	1.71700000762939
1.52970314957201	951.234191894531	1.81700003147125
1.6149909934029	949.8623046875	1.91700005531311
1.69962376821786	919.995849609375	2.01699995994568
1.78229110315442	870.769409179688	2.11700010299683
1.85590551700443	-15.0455265045166	2.20099997520447

File: Data/Tensile_test_results/0359.txt
DAQ: Crosshead, … - (Timed)   
Test: MTS EM Tension (Simplified)
Test Run: Test Run 359
Date: 12/16/2021 4:07:49 PM


Crosshead 	Load 	Time 
mm	N	sec
0.0855857069836929	64.6794586181641	0.112000003457069
0.171826570294797	134.942916870117	0.211999997496605
0.257054925896227	202.326141357422	0.312000006437302
0.343831809004769	270.262084960938	0.412000000476837
0.428405008278787	335.157287597656	0.512000024318695
0.513752514962107	399.246612548828	0.611999988555908
0.59838528977707	460.830108642578	0.712000012397766
0.68182684481144	519.321166992188	0.811999976634979
0.768484605941921	580.654235839844	0.912000000476837
0.852283556014299	637.009704589844	1.01199996471405
0.937869306653738	693.786804199219	1.11199998855591
1.02184689603746	746.091552734375	1.21200001239777
1.10618188045919	796.119750976563	1.31200003623962
1.19188672397286	844.975952148438	1.41199994087219
1.27556652296335	887.020080566406	1.51199996471405
1.36121187824756	925.269165039063	1.61199998855591
1.44459388684481	949.104736328125	1.71200001239777
1.5298817306757	954.230529785156	1.81200003623962
1.61528878379613	922.999450683594	1.91199994087219
1.6993855824694	880.555603027344	2.01200008392334
1.78419705480337	849.825622558594	2.11199998855591
1.86704297084361	797.273315429688	2.21199989318848
1.88252830412239	-78.023307800293	2.22900009155273

File: Data/Tensile_test_results/0360.txt
DAQ: Crosshead, … - (Timed)   
Test: MTS EM Tension (Simplified)
Test Run: Test Run 360
Date: 12/16/2021 4:09:51 PM


Crosshead 	Load 	Time 
mm	N	sec
0.0877298225532286	65.1013336181641	0.115000002086163
0.173970678588375	134.187622070313	0.215000003576279
0.25925858062692	201.224304199219	0.314999997615814
0.345201638992876	267.889739990234	0.41499999165535
0.43060869211331	332.745880126953	0.514999985694885
0.514705432578921	393.715972900391	0.615000009536743
0.599993334617466	455.650634765625	0.714999973773956
0.684209226164967	514.205444335938	0.814999997615814
0.769973616115749	573.615417480469	0.915000021457672
0.854546786285937	630.558227539063	1.01499998569489
0.938345736358315	684.114074707031	1.11500000953674
1.02309766225517	736.728698730469	1.2150000333786
1.10868341289461	787.402160644531	1.31500005722046
1.19355437345803	833.806213378906	1.41499996185303
1.27794884610921	876.130187988281	1.51499998569489
1.36174785438925	912.353210449219	1.61500000953674
1.44626153632998	938.417785644531	1.7150000333786
1.53232365846634	947.431213378906	1.81500005722046
1.61707552615553	920.103759765625	1.91499996185303
1.70141051057726	856.982543945313	2.01500010490417
1.7273185076192	-68.399543762207	2.0460000038147

File: Data/Tensile_test_results/0361.txt
DAQ: Crosshead, … - (Timed)   
Test: MTS EM Tension (Simplified)
Test Run: Test Run 361
Date: 12/16/2021 4:11:44 PM


Crosshead 	Load 	Time 
mm	N	sec
0.0882658496266231	66.5234451293945	0.115000002086163
0.173791995621286	135.124145507813	0.215000003576279
0.260509317740798	204.621215820313	0.314999997615814
0.346392829669639	271.390228271484	0.41499999165535
0.431442516855896	335.977325439453	0.514999985694885
0.516015745233744	398.982330322266	0.615000009536743
0.599874241743237	458.781219482422	0.714999973773956
0.686055514961481	520.501953125	0.814999997615814
0.770688289776444	578.482360839844	0.915000021457672
0.854546786285937	634.089599609375	1.01499998569489
0.940251629799604	689.859008789063	1.11500000953674
1.02434842847288	741.558227539063	1.2150000333786
1.10963627230376	792.388366699219	1.31500005722046
1.19385216385126	838.30810546875	1.41499996185303
1.27771066036075	880.494140625	1.51499998569489
1.36317720171064	919.816467285156	1.61500000953674
1.44798867404461	950.259094238281	1.7150000333786
1.53297884389758	968.09716796875	1.81500005722046
1.61731382831931	966.612182617188	1.91499996185303
1.70176790561527	936.607116699219	2.01500010490417
1.78622198291123	895.673645019531	2.11500000953674
1.87156943138689	857.859252929688	2.21499991416931
1.94667291361839	-70.1024169921875	2.30299997329712

File: Data/Tensile_test_results/0362.txt
DAQ: Crosshead, … - (Timed)   
Test: MTS EM Tension (Simplified)
Test Run: Test Run 362
Date: 12/16/2021 4:13:28 PM


Crosshead 	Load 	Time 
mm	N	sec
0.0869555587996729	119.024963378906	0.114000000059605
0.173672873643227	190.430587768555	0.214000001549721
0.259973283391446	259.104583740234	0.314000010490417
0.345142092555761	324.233093261719	0.414000004529953
0.428524130256847	385.360198974609	0.513999998569489
0.515896594151855	449.938049316406	0.614000022411346
0.599993334617466	508.807464599609	0.71399998664856
0.6854003877379	566.543701171875	0.814000010490417
0.769437581766397	621.007568359375	0.913999974727631
0.85305783431977	671.667846679688	1.01400005817413
0.939596502576023	722.360229492188	1.1139999628067
1.02393142879009	768.931823730469	1.21399998664856
1.10880250576884	813.105651855469	1.31400001049042
1.19248230475932	852.10400390625	1.41400003433228
1.27735326532274	890.327758789063	1.51400005817413
1.36210524942726	921.037719726563	1.6139999628067
1.44757179077715	945.8154296875	1.71399998664856
1.53226417023689	952.155212402344	1.81400001049042
1.61558657418936	917.002746582031	1.91400003433228
1.70039804652333	811.727172851563	2.01399993896484
1.72827148344368	-28.8876247406006	2.0460000038147

File: Data/Tensile_test_results/0363.txt
DAQ: Crosshead, … - (Timed)   
Test: MTS EM Tension (Simplified)
Test Run: Test Run 363
Date: 12/16/2021 4:15:03 PM


Crosshead 	Load 	Time 
mm	N	sec
0.0868364368216135	65.9055404663086	0.115000002086163
0.173791995621286	137.297180175781	0.215000003576279
0.25913945864886	205.757476806641	0.314999997615814
0.345082546118647	273.383850097656	0.41499999165535
0.43060869211331	339.154357910156	0.514999985694885
0.514169398229569	400.821868896484	0.615000009536743
0.60017203213647	464.14599609375	0.714999973773956
0.6845070165582	523.467041015625	0.814999997615814
0.770092708989978	583.31689453125	0.915000021457672
0.854129903018475	639.550109863281	1.01499998569489
0.938643526751548	693.9990234375	1.11500000953674
1.02345505729318	746.321655273438	1.2150000333786
1.10862380824983	796.259643554688	1.31500005722046
1.19337567593902	842.603332519531	1.41499996185303
1.27735326532274	884.321472167969	1.51499998569489
1.36228383053094	921.923706054688	1.61500000953674
1.44626153632998	949.817626953125	1.7150000333786
1.53196637984365	964.283508300781	1.81500005722046
1.61683734040707	949.401489257813	1.91499996185303
1.70123192947358	901.86279296875	2.01500010490417
1.74441188573837	-91.3672561645508	2.06599998474121

File: Data/Tensile_test_results/0364.txt
DAQ: Crosshead, … - (Timed)   
Test: MTS EM Tension (Simplified)
Test Run: Test Run 364
Date: 12/16/2021 4:17:57 PM


Crosshead 	Load 	Time 
mm	N	sec
0.0859430583659559	62.1284484863281	0.112999998033047
0.172303029103205	131.411285400391	0.212999999523163
0.258246087469161	198.940795898438	0.312999993562698
0.343534018611535	263.923767089844	0.412999987602234
0.42870279867202	328.261779785156	0.513000011444092
0.513216480612755	389.6123046875	0.612999975681305
0.598147045820951	450.253723144531	0.712999999523163
0.683137157466263	510.031982421875	0.813000023365021
0.76794862980023	567.965759277344	0.912999987602234
0.852700497489423	624.398864746094	1.01300001144409
0.936737691517919	678.224243164063	1.11300003528595
1.02214468643069	730.820251464844	1.21300005912781
1.10689655411988	779.791198730469	1.31299996376038
1.19158893357962	825.888305664063	1.41299998760223
1.27604301087558	867.991821289063	1.51300001144409
1.35966332163662	903.779724121094	1.61300003528595
1.44512986298651	931.800415039063	1.71300005912781
1.52982224244624	943.177307128906	1.81299996376038
1.6149909934029	927.529968261719	1.91299998760223
1.69974286109209	884.727722167969	2.01300001144409
1.78348226472735	846.9033203125	2.11299991607666
1.86799594666809	815.035034179688	2.21300005912781
1.95340299978852	774.511901855469	2.31299996376038
1.9989653956145	-65.9139175415039	2.3659999370575

File: Data/Tensile_test_results/0365.txt
DAQ: Crosshead, … - (Timed)   
Test: MTS EM Tension (Simplified)
Test Run: Test Run 365
Date: 12/16/2021 4:19:31 PM


Crosshead 	Load 	Time 
mm	N	sec
0.0879680519574322	156.788726806641	0.11599999666214
0.174268468981609	231.092407226563	0.216000005602837
0.260449771303684	302.062377929688	0.316000014543533
0.346214161254466	370.298370361328	0.416000008583069
0.430906482506543	434.009979248047	0.515999972820282
0.515301013365388	494.138275146484	0.61599999666214
0.600767612922937	551.800354003906	0.716000020503998
0.685995968524367	605.952331542969	0.815999984741211
0.770866987295449	657.030151367188	0.916000008583069
0.853474775794894	703.624816894531	1.01600003242493
0.939775141887367	752.097717285156	1.11600005626678
1.0250034974888	797.351196289063	1.21599996089935
1.10951717942953	838.790161132813	1.31599998474121
1.19426904711872	879.88525390625	1.41600000858307
1.2774724746123	913.679931640625	1.51600003242493
1.36240303982049	944.470520019531	1.61600005626678
1.44804827868938	964.286865234375	1.71599996089935
1.53250235598534	961.892761230469	1.81599998474121
1.617671106942	925.177551269531	1.91600000858307
1.70182751026005	876.465515136719	2.01600003242493
1.76007580012083	-53.2952308654785	2.08400011062622

File: Data/Tensile_test_results/0366.txt
DAQ: Crosshead, … - (Timed)   
Test: MTS EM Tension (Simplified)
Test Run: Test Run 366
Date: 12/16/2021 4:21:09 PM


Crosshead 	Load 	Time 
mm	N	sec
0.0890996670932509	155.817199707031	0.116999998688698
0.175697874510661	229.870529174805	0.216999992728233
0.260271073784679	299.106750488281	0.31700000166893
0.346631044521928	367.719696044922	0.416999995708466
0.432038097642362	432.834838867188	0.517000019550323
0.516313535626978	494.096038818359	0.616999983787537
0.601660984102637	554.010620117188	0.717000007629395
0.686174666043371	610.520874023438	0.816999971866608
0.770986080169678	665.081420898438	0.916999995708466
0.856273982208222	717.4658203125	1.01699995994568
0.940549420192838	766.435180664063	1.11699998378754
1.02458661422133	812.725524902344	1.21700000762939
1.11035094596446	857.920471191406	1.31700003147125
1.19438813999295	898.078491210938	1.41700005531311
1.27955700736493	933.975646972656	1.51699995994568
1.36430887505412	959.876586914063	1.61699998378754
1.44775048829615	965.884033203125	1.71700000762939
1.53369351755828	939.121459960938	1.81700003147125
1.61779031623155	901.473449707031	1.91700005531311
1.70266127679497	876.160461425781	2.01699995994568
1.78800872527063	858.8369140625	2.11700010299683
1.87180773355067	843.081420898438	2.21700000762939
1.95739348419011	826.410217285156	2.31699991226196
2.04178807325661	797.148681640625	2.41700005531311
2.10581347346306	-70.6642227172852	2.49200010299683

File: Data/Tensile_test_results/0367.txt
DAQ: Crosshead, … - (Timed)   
Test: MTS EM Tension (Simplified)
Test Run: Test Run 367
Date: 12/16/2021 4:23:34 PM


Crosshead 	Load 	Time 
mm	N	sec
0.0858835046528839	63.7518615722656	0.112999998033047
0.171767009305768	132.956130981445	0.212999999523163
0.258186541032046	200.716613769531	0.312999993562698
0.343653140589595	266.678039550781	0.412999987602234
0.428583705797791	331.315521240234	0.513000011444092
0.512978236656636	392.996948242188	0.612999975681305
0.596717640291899	452.157928466797	0.712999999523163
0.683434947859496	514.6396484375	0.813000023365021
0.768008176237345	572.692321777344	0.912999987602234
0.852819590363652	629.675170898438	1.01300001144409
0.936439901124686	682.825622558594	1.11300003528595
1.02184689603746	735.124877929688	1.21300005912781
1.1074326466769	785.645385742188	1.31299996376038
1.19146984070539	831.645751953125	1.41299998760223
1.27610261552036	874.271240234375	1.51300001144409
1.35847216006368	909.796569824219	1.61300003528595
1.44560635089874	941.039978027344	1.71300005912781
1.53053691610694	956.0439453125	1.81299996376038
1.61481229588389	948.978149414063	1.91299998760223
1.69968337286264	913.479064941406	2.01300001144409
1.78199331276119	855.508850097656	2.11299991607666
1.80129031650722	-87.7561340332031	2.1340000629425

File: Data/Tensile_test_results/0368.txt
DAQ: Crosshead, … - (Timed)   
Test: MTS EM Tension (Simplified)
Test Run: Test Run 368
Date: 12/16/2021 4:25:46 PM


Crosshead 	Load 	Time 
mm	N	sec
0.0885636400198564	66.3310699462891	0.11599999666214
0.174208907992579	135.272216796875	0.216000005602837
0.260866683674976	203.848373413086	0.316000014543533
0.346095039276406	270.781982421875	0.416000008583069
0.431323394877836	334.970764160156	0.515999972820282
0.516075291670859	397.789306640625	0.61599999666214
0.600350671447814	458.926422119141	0.716000020503998
0.685638631694019	519.217102050781	0.815999984741211
0.770450045820326	578.030456542969	0.916000008583069
0.855142367072403	635.029174804688	1.01600003242493
0.939834746532142	690.227172851563	1.11600005626678
1.02452700957656	742.279113769531	1.21599996089935
1.1093980865553	792.320434570313	1.31599998474121
1.19409034959972	839.13330078125	1.41600000858307
1.27848493866622	881.482116699219	1.51600003242493
1.36234343517572	917.499206542969	1.61600005626678
1.44763139542192	943.189331054688	1.71599996089935
1.53232365846634	947.635131835938	1.81599998474121
1.61904096603394	-66.4729385375977	1.91700005531311

File: Data/Tensile_test_results/0369.txt
DAQ: Crosshead, … - (Timed)   
Test: MTS EM Tension (Simplified)
Test Run: Test Run 369
Date: 12/16/2021 4:27:39 PM


Crosshead 	Load 	Time 
mm	N	sec
0.0858835046528839	152.206329345703	0.114000000059605
0.172005238709971	223.477920532227	0.214000001549721
0.256399769568816	289.227447509766	0.314000010490417
0.343057530699298	354.426513671875	0.414000004529953
0.428881496191025	414.481842041016	0.513999998569489
0.513812061399221	469.57763671875	0.614000022411346
0.598444836214185	520.912170410156	0.71399998664856
0.681529054418206	568.948425292969	0.814000010490417
0.767591234762222	617.71240234375	0.913999974727631
0.85317698540166	664.448547363281	1.01400005817413
0.937750155571848	709.012817382813	1.1139999628067
1.02184689603746	751.390930175781	1.21399998664856
1.10576499719173	792.4248046875	1.31400001049042
1.1916485382244	834.375671386719	1.41400003433228
1.27640040591359	873.485290527344	1.51400005817413
1.36079487856477	909.119445800781	1.6139999628067
1.4440577942878	939.581970214844	1.71399998664856
1.52940535917878	963.187133789063	1.81400001049042
1.61505059804767	967.153137207031	1.91400003433228
1.69962376821786	934.531066894531	2.01399993896484
1.7843161476776	900.488159179688	2.11400008201599
1.86817464418709	876.849609375	2.21399998664856
1.95328379049897	860.139587402344	2.31399989128113
2.0387505646795	847.582580566406	2.41400003433228
2.1225493401289	825.143493652344	2.51399993896484
2.15578312054276	-81.368766784668	2.55299997329712

File: Data/Tensile_test_results/0370.txt
DAQ: Crosshead, … - (Timed)   
Test: MTS EM Tension (Simplified)
Test Run: Test Run 370
Date: 12/16/2021 4:29:47 PM


Crosshead 	Load 	Time 
mm	N	sec
0.0867768831085414	83.1147918701172	0.114000000059605
0.172303029103205	154.17919921875	0.214000001549721
0.257948297075927	223.962127685547	0.314000010490417
0.344427389791235	293.998565673828	0.414000004529953
0.430072657763958	361.278991699219	0.513999998569489
0.514764979016036	425.586639404297	0.614000022411346
0.598504382651299	487.455169677734	0.71399998664856
0.68349449429661	548.456848144531	0.814000010490417
0.768961093854159	608.746398925781	0.913999974727631
0.853593868669122	665.967895507813	1.01400005817413
0.937631062697619	720.116821289063	1.1139999628067
1.0225020814687	772.447265625	1.21399998664856
1.10689655411988	820.884887695313	1.31400001049042
1.19260139763355	867.547973632813	1.41400003433228
1.27675768453628	907.95361328125	1.51400005817413
1.36079487856477	940.72412109375	1.6139999628067
1.44649972207844	963.096435546875	1.71399998664856
1.53059652075171	965.845947265625	1.81400001049042
1.6142763197422	940.430908203125	1.91400003433228
1.69998116325587	902.8125	2.01399993896484
1.78270798642188	-80.7614517211914	2.11100006103516

File: Data/Tensile_test_results/0371.txt
DAQ: Crosshead, … - (Timed)   
Test: MTS EM Tension (Simplified)
Test Run: Test Run 371
Date: 12/16/2021 4:31:25 PM


Crosshead 	Load 	Time 
mm	N	sec
0.0879680519574322	170.58122253418	0.11599999666214
0.17408978601452	243.108856201172	0.216000005602837
0.260628439718857	311.85302734375	0.316000014543533
0.346035463735461	375.401916503906	0.416000008583069
0.431442516855896	435.349334716797	0.515999972820282
0.514169398229569	489.0966796875	0.61599999666214
0.600648461841047	543.028015136719	0.716000020503998
0.686115061398596	593.558349609375	0.815999984741211
0.770926533732563	641.729919433594	0.916000008583069
0.855142367072403	687.3662109375	1.01600003242493
0.939060468226671	731.127380371094	1.11600005626678
1.02488440461457	774.807006835938	1.21599996089935
1.10975536517799	816.452880859375	1.31599998474121
1.1945073492825	856.828308105469	1.41600000858307
1.27741286996752	891.889526367188	1.51600003242493
1.36270083021373	925.70703125	1.61600005626678
1.44822697620839	952.444396972656	1.71599996089935
1.53297884389758	967.546325683594	1.81599998474121
1.61779031623155	963.050598144531	1.91600000858307
1.70081492979079	928.551696777344	2.01600003242493
1.75816984847188	-82.8388748168945	2.08200001716614

File: Data/Tensile_test_results/0372.txt
DAQ: Crosshead, … - (Timed)   
Test: MTS EM Tension (Simplified)
Test Run: Test Run 372
Date: 12/16/2021 4:33:34 PM


Crosshead 	Load 	Time 
mm	N	sec
0.0857048289617524	131.864822387695	0.112999998033047
0.172362590092234	206.684661865234	0.212999999523163
0.257352716289461	275.655883789063	0.312999993562698
0.342997984262183	342.443023681641	0.412999987602234
0.428643252234906	406.97412109375	0.513000011444092
0.512978236656636	466.703735351563	0.612999975681305
0.597313221078366	523.938110351563	0.712999999523163
0.683375401422381	579.727722167969	0.813000023365021
0.767352990806103	630.3466796875	0.912999987602234
0.852700497489423	680.731628417969	1.01300001144409
0.937273725867271	728.160949707031	1.11300003528595
1.02154910564423	773.124694824219	1.21300005912781
1.10719434451312	817.773315429688	1.31299996376038
1.19123153854162	858.214294433594	1.41299998760223
1.27598352264613	896.584838867188	1.51300001144409
1.36008020490408	929.647888183594	1.61300003528595
1.44560635089874	954.953674316406	1.71300005912781
1.53047731146216	955.748840332031	1.81299996376038
1.61475280765444	920.707824707031	1.91299998760223
1.6993855824694	884.226684570313	2.01300001144409
1.78312498610467	859.629333496094	2.11299991607666
1.86900841072202	840.675048828125	2.21300005912781
1.95381999947131	789.571838378906	2.31299996376038
1.97561830282211	-70.5212936401367	2.33899998664856

File: Data/Tensile_test_results/0373.txt
DAQ: Crosshead, … - (Timed)   
Test: MTS EM Tension (Simplified)
Test Run: Test Run 373
Date: 12/16/2021 4:35:02 PM


Crosshead 	Load 	Time 
mm	N	sec
0.0856452679727226	173.747619628906	0.112999998033047
0.172124360688031	248.782775878906	0.212999999523163
0.256161554716527	317.070098876953	0.312999993562698
0.343831809004769	388.082489013672	0.412999987602234
0.428941042628139	453.611145019531	0.513000011444092
0.513514271005988	516.664916992188	0.612999975681305
0.598444836214185	576.948608398438	0.712999999523163
0.681171717587858	631.325134277344	0.813000023365021
0.768365513067693	688.058776855469	0.912999987602234
0.852581346407533	737.679260253906	1.01300001144409
0.937571516260505	786.474975585938	1.11300003528595
1.02202559355646	831.631530761719	1.21300005912781
1.10546720679849	871.897399902344	1.31299996376038
1.19200581684709	912.24609375	1.41299998760223
1.27592391800135	941.429382324219	1.51300001144409
1.36085448320955	957.715393066406	1.61300003528595
1.44423649180681	944.689086914063	1.71300005912781
1.52952445205301	906.597839355469	1.81299996376038
1.61528878379613	874.60546875	1.91299998760223
1.6990281874314	851.616394042969	2.01300001144409
1.7843161476776	835.27978515625	2.11299991607666
1.86734076123685	819.258666992188	2.21300005912781
1.95322441868484	807.252990722656	2.31299996376038
2.03809537924826	791.381713867188	2.41300010681152
2.12374050170183	775.2529296875	2.51300001144409
2.20807548612356	742.588134765625	2.61299991607666
2.29115993715823	-54.1375160217285	2.71300005912781
2.29378044605255	-30.5520839691162	2.71600008010864

File: Data/Tensile_test_results/0374.txt
DAQ: Crosshead, … - (Timed)   
Test: MTS EM Tension (Simplified)
Test Run: Test Run 374
Date: 12/16/2021 4:37:43 PM


Crosshead 	Load 	Time 
mm	N	sec
0.0876702615641989	141.084823608398	0.115000002086163
0.173375083249994	215.42561340332	0.215000003576279
0.259735068539158	289.468902587891	0.314999997615814
0.344725180184469	358.750946044922	0.41499999165535
0.42882192065008	424.663452148438	0.514999985694885
0.515360559802502	492.000915527344	0.615000009536743
0.600231578573585	554.955932617188	0.714999973773956
0.684864353388548	615.402526855469	0.814999997615814
0.769139791373163	673.835021972656	0.915000021457672
0.85305783431977	728.0234375	1.01499998569489
0.939656049013138	781.726379394531	1.11500000953674
1.0241101263091	830.465881347656	1.2150000333786
1.10826641321182	873.9228515625	1.31500005722046
1.19248230475932	913.127624511719	1.41499996185303
1.27794884610921	945.936401367188	1.51499998569489
1.36293901596218	962.304626464844	1.61500000953674
1.44727400038391	943.646728515625	1.7150000333786
1.53125158976763	900.250244140625	1.81500005722046
1.61546748131514	867.833068847656	1.91499996185303
1.70182751026005	837.520141601563	2.01500010490417
1.77556101698428	-70.2396926879883	2.10199999809265

File: Data/Tensile_test_results/0375.txt
DAQ: Crosshead, … - (Timed)   
Test: MTS EM Tension (Simplified)
Test Run: Test Run 375
Date: 12/16/2021 4:39:50 PM


Crosshead 	Load 	Time 
mm	N	sec
0.0867173221195117	147.188400268555	0.114000000059605
0.172719941474497	222.100448608398	0.214000001549721
0.258960790233687	295.085876464844	0.314000010490417
0.344367843354121	363.480133056641	0.414000004529953
0.428047671448439	427.146179199219	0.513999998569489
0.514586339704692	493.242645263672	0.614000022411346
0.598802173044533	553.770812988281	0.71399998664856
0.684030528645962	612.769836425781	0.814000010490417
0.767710385844111	668.195129394531	0.913999974727631
0.853296078275889	722.423156738281	1.01400005817413
0.938524433877319	772.946350097656	1.1139999628067
1.02291896473616	820.478271484375	1.21399998664856
1.10784952994436	865.542663574219	1.31400001049042
1.19111244566739	903.908142089844	1.41400003433228
1.27735326532274	940.012023925781	1.51400005817413
1.36174785438925	960.739501953125	1.6139999628067
1.44661881495267	948.761413574219	1.71399998664856
1.53113249689341	905.724182128906	1.81400001049042
1.61445501726121	871.81396484375	1.91400003433228
1.70075544156134	843.396606445313	2.01399993896484
1.76186254248023	-78.6704559326172	2.08599996566772

File: Data/Tensile_test_results/0376.txt
DAQ: Crosshead, … - (Timed)   
Test: MTS EM Tension (Simplified)
Test Run: Test Run 376
Date: 12/16/2021 4:41:37 PM


Crosshead 	Load 	Time 
mm	N	sec
0.0886232010088861	229.179733276367	0.11599999666214
0.174328029970638	297.149505615234	0.216000005602837
0.260926230112091	362.726623535156	0.316000014543533
0.346333254128695	424.025268554688	0.416000008583069
0.429834413807839	480.764709472656	0.515999972820282
0.516611326020211	539.609008789063	0.61599999666214
0.600827159360051	593.314025878906	0.716000020503998
0.685876875650138	645.2724609375	0.815999984741211
0.770033162552863	693.471069335938	0.916000008583069
0.854785030242056	740.05419921875	1.01600003242493
0.939953839406371	784.49755859375	1.11600005626678
1.02494400925934	825.750244140625	1.21599996089935
1.10951717942953	863.247680664063	1.31599998474121
1.19260139763355	895.373229980469	1.41600000858307
1.27878272905946	923.55712890625	1.51600003242493
1.36359420139343	939.702880859375	1.61600005626678
1.44834606908262	935.90234375	1.71599996089935
1.53268105350435	891.599792480469	1.81599998474121
1.5705602709204	5.93605279922485	1.86099994182587

File: Data/Tensile_test_results/0377.txt
DAQ: Crosshead, … - (Timed)   
Test: MTS EM Tension (Simplified)
Test Run: Test Run 377
Date: 12/16/2021 4:43:55 PM


Crosshead 	Load 	Time 
mm	N	sec
0.0874320248840377	147.839599609375	0.115000002086163
0.174208907992579	219.364349365234	0.215000003576279
0.259437278145924	285.516662597656	0.314999997615814
0.343831809004769	347.829345703125	0.41499999165535
0.430489570135251	411.683502197266	0.514999985694885
0.515181920491159	471.215515136719	0.615000009536743
0.600529368966818	529.824096679688	0.714999973773956
0.684864353388548	583.761413574219	0.814999997615814
0.768246420193464	634.402526855469	0.915000021457672
0.85484457667917	686.165466308594	1.01499998569489
0.939239165745676	732.628540039063	1.11500000953674
1.02399103343487	775.688842773438	1.2150000333786
1.10844511073083	815.942199707031	1.31500005722046
1.19200581684709	852.473999023438	1.41499996185303
1.278365845792	889.035522460938	1.51499998569489
1.36293901596218	919.679626464844	1.61500000953674
1.44715490750968	944.737854003906	1.7150000333786
1.5309537993744	956.462524414063	1.81500005722046
1.61594396922737	941.311401367188	1.91499996185303
1.70158920809627	892.461486816406	2.01500010490417
1.78556691389531	829.74462890625	2.11500000953674
1.86090846545994	-16.4525718688965	2.20300006866455

File: Data/Tensile_test_results/0378.txt
DAQ: Crosshead, … - (Timed)   
Test: MTS EM Tension (Simplified)
Test Run: Test Run 378
Date: 12/16/2021 4:45:51 PM


Crosshead 	Load 	Time 
mm	N	sec
0.0863599707372487	134.393753051758	0.112999998033047
0.172481712070294	211.288467407227	0.212999999523163
0.258305663010105	284.950775146484	0.312999993562698
0.343534018611535	354.735504150391	0.412999987602234
0.428524130256847	420.756866455078	0.513000011444092
0.513216480612755	483.661346435547	0.612999975681305
0.598027894739062	544.036682128906	0.712999999523163
0.682958459947258	601.607971191406	0.813000023365021
0.767650781199336	657.080688476563	0.912999987602234
0.852581346407533	709.489074707031	1.01300001144409
0.936856784392148	758.005554199219	1.11300003528595
1.02196598891169	805.067993164063	1.21300005912781
1.1067179730162	850.076721191406	1.31299996376038
1.19135074783117	891.833984375	1.41299998760223
1.27610261552036	929.258911132813	1.51300001144409
1.36013980954885	957.415405273438	1.61300003528595
1.44542765337974	969.785217285156	1.71300005912781
1.53012003283948	933.626831054688	1.81299996376038
1.55436038039625	-95.5390014648438	1.84099996089935

File: Data/Tensile_test_results/0379.txt
DAQ: Crosshead, … - (Timed)   
Test: MTS EM Tension (Simplified)
Test Run: Test Run 379
Date: 12/16/2021 4:47:50 PM


Crosshead 	Load 	Time 
mm	N	sec
0.0876702615641989	68.8638458251953	0.114000000059605
0.173970678588375	141.342346191406	0.214000001549721
0.260032858932391	212.219436645508	0.314000010490417
0.345142092555761	280.544525146484	0.414000004529953
0.430310901720077	346.864929199219	0.513999998569489
0.513990700710565	410.071655273438	0.614000022411346
0.599993334617466	474.254638671875	0.71399998664856
0.685102597344667	535.934143066406	0.814000010490417
0.769437581766397	594.693725585938	0.913999974727631
0.853712961543351	652.244140625	1.01400005817413
0.938226643484086	706.732055664063	1.1139999628067
1.02405063807964	760.762756347656	1.21399998664856
1.10898120328784	811.319946289063	1.31400001049042
1.19325658306479	855.46044921875	1.41400003433228
1.27687689382583	895.587890625	1.51400005817413
1.36127136647701	927.158935546875	1.6139999628067
1.44739309325814	945.561340332031	1.71399998664856
1.53220456559211	932.465515136719	1.81400001049042
1.61647994536906	888.117431640625	1.91400003433228
1.69968337286264	148.677993774414	2.01399993896484
1.70587748289108	-73.6174392700195	2.02099990844727

File: Data/Tensile_test_results/0380.txt
DAQ: Crosshead, … - (Timed)   
Test: MTS EM Tension (Simplified)
Test Run: Test Run 380
Date: 12/16/2021 4:49:54 PM


Crosshead 	Load 	Time 
mm	N	sec
0.0895165794645436	194.145751953125	0.116999998688698
0.176531699253246	267.675628662109	0.216999992728233
0.262951216427609	337.236267089844	0.31700000166893
0.347762659657747	399.939788818359	0.416999995708466
0.431561609730124	456.814208984375	0.517000019550323
0.517445150762796	511.519683837891	0.616999983787537
0.60297129675746	563.944519042969	0.717000007629395
0.687544466927648	613.61572265625	0.816999971866608
0.772117695305496	661.956787109375	0.916999995708466
0.854785030242056	707.5791015625	1.01699995994568
0.941681035328656	756.520812988281	1.11699998378754
1.0267902398482	802.214599609375	1.21700000762939
1.11052964348346	844.879272460938	1.31700003147125
1.19575799908489	886.624267578125	1.41700005531311
1.27872312441468	922.413635253906	1.51699995994568
1.36520224623382	955.485595703125	1.61699998378754
1.44989462569356	972.609436035156	1.71700000762939
1.53428909834474	961.620544433594	1.81700003147125
1.61826680414379	920.344543457031	1.91700005531311
1.70283997431397	889.803466796875	2.01699995994568
1.78931909613311	869.399230957031	2.11700010299683
1.87365408055484	852.66845703125	2.21700000762939
1.95804866962135	839.561950683594	2.31699991226196
2.04125186428428	825.465698242188	2.41700005531311
2.12737359106541	814.623474121094	2.51699995994568
2.21212557516992	793.932922363281	2.61700010299683
2.29604355990887	700.189331054688	2.71700000762939
2.31510237790644	-46.8411865234375	2.73900008201599

File: Data/Tensile_test_results/0381.txt
DAQ- Crosshead, … - (Timed).txt   
Test: MTS EM Tension (Simplified) 1
Test Run: Test Run 381
Date: 12/16/2021 4:51:54 PM


Crosshead 	Load 	Time 
mm	N	sec
0.0868959978106432	71.5774459838867	0.112999998033047
0.172779502463527	142.221755981445	0.212999999523163
0.257829175097868	210.632431030273	0.312999993562698
0.344606058206409	279.290466308594	0.412999987602234
0.429774867370725	344.735748291016	0.513000011444092
0.514407642185688	407.190795898438	0.612999975681305
0.598563929088414	466.9833984375	0.712999999523163
0.682541576679796	522.404113769531	0.813000023365021
0.769139791373163	577.612487792969	0.912999987602234
0.853832112625241	629.014099121094	1.01300001144409
0.938464887440205	676.7373046875	1.11300003528595
1.02220429107547	721.594909667969	1.21300005912781
1.10689655411988	766.213012695313	1.31299996376038
1.1925419094041	808.743286132813	1.41299998760223
1.27705547492951	847.396301269531	1.51300001144409
1.36168824974447	883.124450683594	1.61300003528595
1.4449511654675	910.748779296875	1.71300005912781
1.53113249689341	928.227722167969	1.81299996376038
1.57919630873948	-114.941802978516	1.86899995803833

File: Data/Tensile_test_results/0382.txt
DAQ: Crosshead, … - (Timed)   
Test: MTS EM Tension (Simplified)
Test Run: Test Run 382
Date: 12/16/2021 4:53:37 PM


Crosshead 	Load 	Time 
mm	N	sec
0.0886232010088861	154.90625	0.11599999666214
0.174447137396783	224.394226074219	0.216000005602837
0.260628439718857	291.561096191406	0.316000014543533
0.345022970577702	353.704833984375	0.416000008583069
0.431085150921717	416.075653076172	0.515999972820282
0.516492174938321	475.822174072266	0.61599999666214
0.600827159360051	532.796203613281	0.716000020503998
0.685936422087252	588.176513671875	0.815999984741211
0.769437581766397	638.261291503906	0.916000008583069
0.855380611028522	688.180847167969	1.01600003242493
0.939775141887367	733.800476074219	1.11600005626678
1.02488440461457	777.129150390625	1.21599996089935
1.10910029616207	816.412353515625	1.31599998474121
1.19319697842002	853.3671875	1.41600000858307
1.27884233370423	888.401306152344	1.51600003242493
1.36287941131741	917.23779296875	1.61600005626678
1.44828646443784	940.303100585938	1.71599996089935
1.53178768232465	944.782897949219	1.81599998474121
1.61689694505185	913.9326171875	1.91600000858307
1.70194660313427	855.655700683594	2.01600003242493
1.78675807546824	782.4736328125	2.1159999370575
1.87222461681813	49.5394897460938	2.21600008010864
1.87663198448718	9.75326538085938	2.22099995613098

File: Data/Tensile_test_results/0383.txt
DAQ: Crosshead, … - (Timed)   
Test: MTS EM Tension (Simplified)
Test Run: Test Run 383
Date: 12/16/2021 4:55:06 PM


Crosshead 	Load 	Time 
mm	N	sec
0.0867768831085414	144.610778808594	0.114000000059605
0.17313685384579	214.124130249023	0.214000001549721
0.259199034189805	281.189453125	0.314000010490417
0.344665633747354	345.288970947266	0.414000004529953
0.429238833021373	407.287902832031	0.513999998569489
0.514526735059917	467.018310546875	0.614000022411346
0.599338207393885	524.23193359375	0.71399998664856
0.684030528645962	578.714599609375	0.814000010490417
0.768603757023811	630.912414550781	0.913999974727631
0.852640951052308	677.42529296875	1.01400005817413
0.938047945965081	722.691955566406	1.1139999628067
1.02297856938094	765.217163085938	1.21399998664856
1.10767083242536	805.413452148438	1.31400001049042
1.19224411901087	842.895385742188	1.41400003433228
1.27622170839459	876.701049804688	1.51400005817413
1.36168824974447	908.897583007813	1.6139999628067
1.44655932672322	933.564208984375	1.71399998664856
1.53119210153818	946.969360351563	1.81400001049042
1.61576527170837	939.09375	1.91400003433228
1.69980246573687	904.814758300781	2.01399993896484
1.7852095188573	875.278076171875	2.11400008201599
1.86990178190172	853.767150878906	2.21399998664856
1.95447495207191	836.903686523438	2.31399989128113
2.03904835507274	822.448547363281	2.41400003433228
2.12308554910123	807.37939453125	2.51399993896484
2.2087306715548	791.138244628906	2.61400008201599
2.28800321929157	51.5330963134766	2.70700001716614

File: Data/Tensile_test_results/0384.txt
DAQ: Crosshead, … - (Timed)   
Test: MTS EM Tension (Simplified)
Test Run: Test Run 384
Date: 3/22/2022 3:44:50 PM


Crosshead 	Load 	Time 
mm	N	sec
0.0882658496266231	67.7348098754883	0.116999998688698
0.175638313521631	140.484359741211	0.216999992728233
0.260985776549205	209.818710327148	0.31700000166893
0.346571498084813	277.855987548828	0.416999995708466
0.43072781409137	342.751159667969	0.517000019550323
0.517266453243792	409.610992431641	0.616999983787537
0.602375715970993	472.519226074219	0.717000007629395
0.687068037223071	534.419189453125	0.816999971866608
0.770926533732563	593.554809570313	0.916999995708466
0.854546786285937	650.308288574219	1.01699995994568
0.941442791372538	709.152648925781	1.11699998378754
1.0260755661875	763.177429199219	1.21700000762939
1.11064873635769	813.845153808594	1.31700003147125
1.19379255920649	859.2451171875	1.41700005531311
1.27848493866622	901.567993164063	1.51699995994568
1.36490445584059	937.816101074219	1.61699998378754
1.44894164986908	953.555480957031	1.71700000762939
1.53393181972206	937.365234375	1.81700003147125
1.61731382831931	886.47412109375	1.91700005531311
1.7027803696692	850.539428710938	2.01699995994568
1.78741314448416	822.144958496094	2.11700010299683
1.8728201976046	797.33740234375	2.21700000762939
1.95769127458334	-26.9259738922119	2.31699991226196
1.96114555001259	-38.139461517334	2.32100009918213

File: Data/Tensile_test_results/0385.txt
DAQ: Crosshead, … - (Timed)   
Test: MTS EM Tension (Simplified)
Test Run: Test Run 385
Date: 3/22/2022 3:46:48 PM


Crosshead 	Load 	Time 
mm	N	sec
0.0851092408993281	64.2229309082031	0.112999998033047
0.171171413967386	134.887100219727	0.212999999523163
0.257590960245579	204.274002075195	0.312999993562698
0.344010477419943	273.605407714844	0.412999987602234
0.429000589065254	339.130065917969	0.513000011444092
0.511906167957932	400.901184082031	0.612999975681305
0.598504382651299	465.128143310547	0.712999999523163
0.6836136453785	526.312622070313	0.813000023365021
0.768484605941921	585.744995117188	0.912999987602234
0.852998287882656	643.295776367188	1.01300001144409
0.935963413212448	696.598510742188	1.11300003528595
1.02196598891169	750.35107421875	1.21300005912781
1.10713485628366	799.82861328125	1.31299996376038
1.19158893357962	844.692810058594	1.41299998760223
1.27574522048235	883.0302734375	1.51300001144409
1.36013980954885	904.99853515625	1.61300003528595
1.44155637826771	-86.4999008178711	1.70799994468689

File: Data/Tensile_test_results/0386.txt
DAQ: Crosshead, … - (Timed)   
Test: MTS EM Tension (Simplified)
Test Run: Test Run 386
Date: 3/22/2022 3:48:26 PM


Crosshead 	Load 	Time 
mm	N	sec
0.0854665922815911	73.6489868164063	0.115000002086163
0.170873623574153	143.311889648438	0.215000003576279
0.257829175097868	212.899932861328	0.314999997615814
0.343891355441883	281.324249267578	0.41499999165535
0.428881496191025	347.142364501953	0.514999985694885
0.513514271005988	411.181945800781	0.615000009536743
0.596419849898666	471.011596679688	0.714999973773956
0.683792284689844	535.03662109375	0.814999997615814
0.768425059504807	594.638610839844	0.915000021457672
0.852938741445541	652.577087402344	1.01499998569489
0.937154574785382	708.327026367188	1.11500000953674
1.02107261773199	760.890686035156	1.2150000333786
1.10731355380267	812.541076660156	1.31500005722046
1.19176763109863	859.574951171875	1.41499996185303
1.27580482512712	901.171997070313	1.51499998569489
1.35876995045692	934.839904785156	1.61500000953674
1.44423649180681	956.2197265625	1.7150000333786
1.53071561362594	931.686828613281	1.81500005722046
1.58872571773827	-32.5647315979004	1.88399994373322
