Repository: ARTS-Laboratory/Dataset-in-situ-monitoring-FFF-structures

# Real-time structural validation for fused filament fabrication components

This repo is the in situ monitroing and decision making for the component manufacturing by fused filament favrication.

## [Dataset1]
Dataset related to two parts:
1. The defect images for machine learning.
2. The tesile test result to build the defect imapct decision boundary. 
@Misc{Fu2022DatasetInSitu,  
author = {Yanzhou Fu and Austin Downey and Zachary Ziehl},  
howpublished = {GitHub},  
title = {Dataset-in-situ-monitoring-FFF-structures},  
year = {2022},  
groups = {{ARTS-L}ab},  
url = {https://github.com/ARTS-Laboratory/Dataset-in-situ-monitoring-FFF-structures},  
}

# Real-time structural validation for fused filament fabrication components

## Dataset 1
The defect in this project has five varialbes: defect length, defect position, defect line, defect occuring layer, and total layers with defect. Therefore, there is a specific naming rule for both the defect images and tensile test results. From the file name, you can know some information about the defect in this sample. For example, the image named 'line1length1position1layer2' means there is a 1 mm defect occuring on layer 2 at line a position 1. The tensile force file with 'LINE3L01L234IN16center' means this sample on layer 2, 3, and 4, each layer has a 1 mm defect at line 1 and position 16. For more information, please refer to the paper will publish soon.

File: Dataset-in-situ-monitoring-and-structural-validation-of-FFF/Dataset 1/Tensile_test_results/LINE1L03L2IN1.txt
DAQ: Crosshead, … - (Timed)   
Test: MTS EM Tension (Simplified)
Test Run: Test Run 279
Date: 6/29/2022 2:44:25 PM


Crosshead 	Load 	Time 
mm	N	sec
0.0876702615641989	81.334228515625	0.114000000059605
0.173613327206112	154.869018554688	0.214000001549721
0.258901243796572	226.012710571289	0.314000010490417
0.344606058206409	295.800170898438	0.414000004529953
0.429536623414606	362.782684326172	0.513999998569489
0.514228944666684	427.415100097656	0.614000022411346
0.598980870563537	490.720581054688	0.71399998664856
0.683732738252729	551.779174804688	0.814000010490417
0.768603757023811	611.424621582031	0.913999974727631
0.853296078275889	668.692932128906	1.01400005817413
0.938107550609857	723.598266601563	1.1139999628067
1.02238298859447	774.986022949219	1.21399998664856
1.1076113441959	824.010925292969	1.31400001049042
1.19206542149186	868.090393066406	1.41400003433228
1.27675768453628	905.691101074219	1.51400005817413
1.36156915687025	927.065734863281	1.6139999628067
1.44608283881098	915.417175292969	1.71399998664856
1.53113249689341	872.049438476563	1.81400001049042
1.61558657418936	838.985046386719	1.91400003433228
1.70033844187856	817.259826660156	2.01399993896484
1.78485212381929	800.195922851563	2.11400008201599
1.86954450327903	785.837219238281	2.21399998664856
1.95447495207191	773.335998535156	2.31399989128113
2.03916733153164	761.746948242188	2.41400003433228
2.12391931563616	751.72412109375	2.51399993896484
2.20819469541311	741.636596679688	2.61400008201599
2.29336344636977	730.79736328125	2.71399998664856
2.37799622118473	715.609558105469	2.81399989128113
2.46221222914755	677.872802734375	2.91400003433228
2.51950742676854	-45.4327926635742	2.98099994659424

File: Dataset-in-situ-monitoring-and-structural-validation-of-FFF/Dataset 1/Tensile_test_results/LINE1L03L2IN6center_v1.txt
DAQ: Crosshead, … - (Timed)   
Test: MTS EM Tension (Simplified)
Test Run: Test Run 284
Date: 6/29/2022 2:50:50 PM


Crosshead 	Load 	Time 
mm	N	sec
0.0878489372553304	79.6184310913086	0.115000002086163
0.173791995621286	152.091232299805	0.215000003576279
0.259377702604979	223.018829345703	0.314999997615814
0.344189145835117	291.005096435547	0.41499999165535
0.430668238550425	358.669311523438	0.514999985694885
0.515658350195736	422.957153320313	0.615000009536743
0.600350671447814	485.134521484375	0.714999973773956
0.68438786547631	544.524353027344	0.814999997615814
0.768365513067693	601.505859375	0.915000021457672
0.854785030242056	659.330444335938	1.01499998569489
0.939000921789557	712.435729980469	1.11500000953674
1.02405063807964	763.535217285156	1.2150000333786
1.10773043707013	809.2734375	1.31500005722046
1.19236321188509	851.598754882813	1.41499996185303
1.27818714827299	889.234680175781	1.51499998569489
1.36270083021373	912.035278320313	1.61500000953674
1.44745269790292	902.602783203125	1.7150000333786
1.53077521827072	856.737854003906	1.81500005722046
1.6167777357623	824.201354980469	1.91499996185303
1.70164881274104	797.591369628906	2.01500010490417
1.786102890037	753.378845214844	2.11500000953674
1.81201088707894	-68.9362258911133	2.14499998092651

File: Dataset-in-situ-monitoring-and-structural-validation-of-FFF/Dataset 1/Tensile_test_results/LINE1L05L26C.txt
DAQ: Crosshead, … - (Timed)   
Test: MTS EM Tension (Simplified)
Test Run: Test Run 255
Date: 10/27/2021 5:32:15 PM


Crosshead 	Load 	Time 
mm	N	sec
0.0898143698577769	149.779418945313	0.118000000715256
0.17403022502549	217.377243041992	0.217999994754791
0.262534304056317	287.430145263672	0.317999988794327
0.347107532434165	351.349884033203	0.418000012636185
0.433765293564647	415.664947509766	0.51800000667572
0.51851716125384	476.085510253906	0.617999970912933
0.601363193709403	531.708068847656	0.717999994754791
0.687782710883766	589.55908203125	0.818000018596649
0.771283870562911	641.314453125	0.917999982833862
0.857524748425931	694.035766601563	1.01800000667572
0.941264152061194	741.557861328125	1.11800003051758
1.02577777579427	786.133972167969	1.21800005435944
1.11058924812824	828.481506347656	1.317999958992
1.19581760372967	867.617248535156	1.41799998283386
1.27985479775816	901.338256835938	1.51800000667572
1.36484485119581	929.150939941406	1.61800003051758
1.44983502104878	946.906921386719	1.71800005435944
1.53297884389758	906.773986816406	1.817999958992
1.55543244909495	7.5263237953186	1.84399998188019

File: Dataset-in-situ-monitoring-and-structural-validation-of-FFF/Dataset 1/Tensile_test_results/LINE1L05L26IN2.txt
DAQ: Crosshead, … - (Timed)   
Test: MTS EM Tension (Simplified)
Test Run: Test Run 253
Date: 10/27/2021 5:30:33 PM


Crosshead 	Load 	Time 
mm	N	sec
0.0870746735017747	159.215744018555	0.115000002086163
0.172958170878701	228.580413818359	0.215000003576279
0.258186541032046	293.956176757813	0.314999997615814
0.346095039276406	361.624359130859	0.41499999165535
0.429596198955551	422.120208740234	0.514999985694885
0.516075291670859	484.028503417969	0.615000009536743
0.599576451350003	539.956665039063	0.714999973773956
0.684745260514319	596.300476074219	0.814999997615814
0.769914011470973	650.529479980469	0.915000021457672
0.853355624713004	699.571533203125	1.01499998569489
0.939596502576023	748.684936523438	1.11500000953674
1.02274026721716	791.957580566406	1.2150000333786
1.10856420360506	835.423645019531	1.31500005722046
1.19295879267156	872.743896484375	1.41499996185303
1.27723417244852	904.8330078125	1.51499998569489
1.36299862060696	931.856262207031	1.61500000953674
1.44661881495267	944.0419921875	1.7150000333786
1.53148989193141	913.776977539063	1.81500005722046
1.57032208517194	37.122386932373	1.86000001430511

File: Dataset-in-situ-monitoring-and-structural-validation-of-FFF/Dataset 1/Tensile_test_results/LINE1L05L46IN3.txt
DAQ: Crosshead, … - (Timed)   
Test: MTS EM Tension (Simplified)
Test Run: Test Run 258
Date: 10/27/2021 5:36:55 PM


Crosshead 	Load 	Time 
mm	N	sec
0.0874320248840377	180.818481445313	0.11599999666214
0.174268468981609	250.695114135742	0.216000005602837
0.260390195762739	317.423217773438	0.316000014543533
0.346809742040932	383.396697998047	0.416000008583069
0.431740307249129	445.299133300781	0.515999972820282
0.515479710884392	503.2548828125	0.61599999666214
0.599516904912889	559.556945800781	0.716000020503998
0.6862937589176	617.083740234375	0.815999984741211
0.770986080169678	669.915893554688	0.916000008583069
0.855082820635289	719.77490234375	1.01600003242493
0.939536956138909	766.279724121094	1.11600005626678
1.02351454552263	809.287292480469	1.21599996089935
1.10981496982276	850.5078125	1.31599998474121
1.19438813999295	886.168762207031	1.41600000858307
1.27824663650244	915.635498046875	1.51600003242493
1.36252213269472	937.172119140625	1.61600005626678
1.4478099765256	926.406555175781	1.71599996089935
1.4847363345325	17.3592147827148	1.75800001621246

File: Dataset-in-situ-monitoring-and-structural-validation-of-FFF/Dataset 1/Tensile_test_results/LINE1L15L4IN2.txt
DAQ: Crosshead, … - (Timed)   
Test: MTS EM Tension (Simplified)
Test Run: Test Run 223
Date: 10/27/2021 4:44:55 PM


Crosshead 	Load 	Time 
mm	N	sec
0.0857643826748244	130.895416259766	0.112999998033047
0.172243468114175	204.202178955078	0.212999999523163
0.258305663010105	274.26171875	0.312999993562698
0.343236228218302	341.399108886719	0.412999987602234
0.428583705797791	406.545471191406	0.513000011444092
0.513871607836336	470.304962158203	0.612999975681305
0.598683080170304	531.539733886719	0.712999999523163
0.683375401422381	591.425048828125	0.813000023365021
0.766280980315059	646.4150390625	0.912999987602234
0.852343160659075	702.935668945313	1.01300001144409
0.937571516260505	756.135925292969	1.11300003528595
1.02220429107547	805.796997070313	1.21300005912781
1.10689655411988	850.748046875	1.31299996376038
1.19081465527415	890.454833984375	1.41299998760223
1.2756857322529	922.660217285156	1.51300001144409
1.36103318072855	939.418334960938	1.61300003528595
1.44572544377297	921.300170898438	1.71300005912781
1.52964354492724	876.890319824219	1.81299996376038
1.6149909934029	844.808044433594	1.91299998760223
1.69932597782463	819.670532226563	2.01300001144409
1.78455433342606	792.675048828125	2.11299991607666
1.86662608757615	-6.29355812072754	2.21000003814697

File: Dataset-in-situ-monitoring-and-structural-validation-of-FFF/Dataset 1/Tensile_test_results/LINE1L15L5IN2.txt
DAQ: Crosshead, … - (Timed)   
Test: MTS EM Tension (Simplified)
Test Run: Test Run 226
Date: 10/27/2021 4:47:37 PM


Crosshead 	Load 	Time 
mm	N	sec
0.0857643826748244	125.905403137207	0.11599999666214
0.172303029103205	197.657287597656	0.216000005602837
0.25747183826752	265.027374267578	0.316000014543533
0.343712687026709	332.255615234375	0.416000008583069
0.428107217885554	394.508087158203	0.515999972820282
0.51405030535534	457.586273193359	0.61599999666214
0.597372767515481	515.5166015625	0.716000020503998
0.683196703903377	574.476196289063	0.815999984741211
0.768305966630578	630.638427734375	0.916000008583069
0.851807126309723	683.081726074219	1.01600003242493
0.937452365178615	735.560729980469	1.11600005626678
1.02095352485776	782.544128417969	1.21599996089935
1.10707525163889	828.955017089844	1.31599998474121
1.19176763109863	870.456665039063	1.41600000858307
1.2756857322529	905.091979980469	1.51600003242493
1.36061618104577	929.86474609375	1.61600005626678
1.44501077011228	935.792419433594	1.71599996089935
1.53077521827072	905.945129394531	1.81599998474121
1.61522929556668	865.827697753906	1.91600000858307
1.69956427998841	834.666564941406	2.01600003242493
1.7834227764979	812.623474121094	2.1159999370575
1.86906801536679	797.191162109375	2.21600008010864
1.95364118553698	777.666931152344	2.31599998474121
2.03833356499672	736.312316894531	2.41599988937378
2.09527160041034	17.2242412567139	2.48300004005432

File: Dataset-in-situ-monitoring-and-structural-validation-of-FFF/Dataset 1/Tensile_test_results/LINE2L02L23IN2.txt
DAQ: Crosshead, … - (Timed)   
Test: MTS EM Tension (Simplified)
Test Run: Test Run 364
Date: 6/29/2022 4:53:54 PM


Crosshead 	Load 	Time 
mm	N	sec
0.0863599707372487	52.8972969055176	0.115000002086163
0.17218392167706	124.149147033691	0.215000003576279
0.258484331425279	194.529373168945	0.314999997615814
0.344427389791235	262.694641113281	0.41499999165535
0.430191779742017	330.044586181641	0.514999985694885
0.513633363880217	392.294891357422	0.615000009536743
0.599099963437766	455.082489013672	0.714999973773956
0.684268772602081	516.316467285156	0.814999997615814
0.76884200097993	574.818054199219	0.915000021457672
0.853236531838775	631.425109863281	1.01499998569489
0.937750155571848	685.907653808594	1.11500000953674
1.0223233839497	736.78076171875	1.2150000333786
1.10784952994436	786.206665039063	1.31500005722046
1.19242270011455	831.004760742188	1.41499996185303
1.27610261552036	869.140441894531	1.51499998569489
1.36037799529731	896.234008789063	1.61500000953674
1.44590414129198	902.530212402344	1.7150000333786
1.53083470650017	865.232543945313	1.81500005722046
1.61624175962061	768.914611816406	1.91499996185303
1.63559825159609	-6.66781711578369	1.93700003623962

File: Dataset-in-situ-monitoring-and-structural-validation-of-FFF/Dataset 1/Tensile_test_results/LINE2L02L2IN5.txt
DAQ: Crosshead, … - (Timed)   
Test: MTS EM Tension (Simplified)
Test Run: Test Run 310
Date: 6/29/2022 3:31:38 PM


Crosshead 	Load 	Time 
mm	N	sec
0.0903503969311714	77.7961349487305	0.118000000715256
0.176293455297127	148.923889160156	0.217999994754791
0.262653426034376	219.860260009766	0.317999988794327
0.34806045005098	287.724304199219	0.418000012636185
0.431680731708184	351.296295166016	0.51800000667572
0.51774294115603	416.378234863281	0.617999970912933
0.602733052801341	478.566711425781	0.717999994754791
0.687544466927648	538.663146972656	0.818000018596649
0.772296392824501	596.456481933594	0.917999982833862
0.855499762110412	650.882202148438	1.01800000667572
0.941859732847661	706.892333984375	1.11800003051758
1.02649244945496	758.035888671875	1.21800005435944
1.11112522426993	806.031555175781	1.317999958992
1.19510293006897	849.824401855469	1.41799998283386
1.27937830984592	887.819885253906	1.51800000667572
1.36544043198228	914.991455078125	1.61800003051758
1.44965632352978	914.877624511719	1.71800005435944
1.53446779586375	876.271423339844	1.817999958992
1.61826680414379	837.602355957031	1.91799998283386
1.70337595045567	809.696411132813	2.01799988746643
1.77240441553295	-56.6798057556152	2.09800004959106

File: Dataset-in-situ-monitoring-and-structural-validation-of-FFF/Dataset 1/Tensile_test_results/LINE2L04L2IN1.txt
DAQ: Crosshead, … - (Timed)   
Test: MTS EM Tension (Simplified)
Test Run: Test Run 295
Date: 6/29/2022 3:11:11 PM


Crosshead 	Load 	Time 
mm	N	sec
0.0867768831085414	76.6032409667969	0.11599999666214
0.17313685384579	149.200637817383	0.216000005602837
0.258722575381398	219.212142944336	0.316000014543533
0.343950930982828	286.270874023438	0.416000008583069
0.429655745392665	353.198791503906	0.515999972820282
0.514526735059917	416.509826660156	0.61599999666214
0.59927866095677	478.375030517578	0.716000020503998
0.683851831126958	538.125671386719	0.815999984741211
0.768782396335155	596.71484375	0.916000008583069
0.853236531838775	652.477722167969	1.01600003242493
0.938345736358315	706.981994628906	1.11600005626678
1.02285936009139	758.039306640625	1.21599996089935
1.10695615876466	805.303771972656	1.31599998474121
1.19248230475932	849.774475097656	1.41600000858307
1.27675768453628	886.78662109375	1.51600003242493
1.36192655190825	909.366271972656	1.61600005626678
1.44655932672322	903.3447265625	1.71599996089935
1.53029873035848	862.235717773438	1.81599998474121
1.61546748131514	830.029724121094	1.91600000858307
1.70057674404234	809.485534667969	2.01600003242493
1.78514991421252	793.719299316406	2.1159999370575
1.86996138654649	783.398071289063	2.21600008010864
1.95399858057499	773.800231933594	2.31599998474121
2.03892914578319	765.753540039063	2.41599988937378
2.12427671067417	758.981140136719	2.51600003242493
2.20849248580635	750.999328613281	2.6159999370575
2.29312526062131	744.546325683594	2.71600008010864
2.37775803543627	738.003723144531	2.81599998474121
2.46268860064447	729.740905761719	2.91599988937378
2.54755956120789	719.330505371094	3.01600003242493
2.63177556917071	592.258117675781	3.1159999370575
2.6466054841876	-44.8784637451172	3.13299989700317

File: Dataset-in-situ-monitoring-and-structural-validation-of-FFF/Dataset 1/Tensile_test_results/LINE2L05L3IN3.txt
DAQ: Crosshead, … - (Timed)   
Test: MTS EM Tension (Simplified)
Test Run: Test Run 99
Date: 10/20/2021 1:52:21 PM


Crosshead 	Load 	Time 
mm	N	sec
0.0858239436638542	225.168182373047	0.112999998033047
0.172124360688031	298.86376953125	0.212999999523163
0.25836520944722	368.899719238281	0.312999993562698
0.343414896633476	433.760498046875	0.412999987602234
0.428524130256847	496.100036621094	0.513000011444092
0.512561295181513	553.389404296875	0.612999975681305
0.59826613869518	608.100952148438	0.712999999523163
0.683375401422381	659.479858398438	0.813000023365021
0.767710385844111	707.224975585938	0.912999987602234
0.852521799970418	752.875671386719	1.01300001144409
0.935844320338219	795.250915527344	1.11300003528595
1.02226377930492	839.83984375	1.21300005912781
1.10677746124566	880.275024414063	1.31299996376038
1.19158893357962	918.059875488281	1.41299998760223
1.27550703473389	950.829895019531	1.51300001144409
1.3600206002593	975.255310058594	1.61300003528595
1.44578504841775	981.585876464844	1.71300005912781
1.53035821858793	949.599182128906	1.81299996376038
1.61522929556668	890.202270507813	1.91299998760223
1.63946964312345	-57.1279373168945	1.94099998474121

File: Dataset-in-situ-monitoring-and-structural-validation-of-FFF/Dataset 1/Tensile_test_results/LINE2L10L2IN1.txt
DAQ: Crosshead, … - (Timed)   
Test: MTS EM Tension (Simplified)
Test Run: Test Run 191
Date: 10/27/2021 4:01:00 PM


Crosshead 	Load 	Time 
mm	N	sec
0.0880871739354916	190.709747314453	0.11599999666214
0.174744942341931	259.908569335938	0.216000005602837
0.260807108134031	325.890594482422	0.316000014543533
0.344844302162528	387.301452636719	0.416000008583069
0.429893989348784	447.348236083984	0.515999972820282
0.516789965331554	507.556671142578	0.61599999666214
0.601541891228408	563.470520019531	0.716000020503998
0.685757724568248	616.568115234375	0.815999984741211
0.768901547417045	667.006286621094	0.916000008583069
0.854725483804941	716.58349609375	1.01600003242493
0.940608966629952	763.079406738281	1.11600005626678
1.0251821950078	805.103698730469	1.21599996089935
1.10910029616207	842.848999023438	1.31599998474121
1.19206542149186	877.174560546875	1.41600000858307
1.27878272905946	909.272521972656	1.51600003242493
1.36383238714188	931.1171875	1.61600005626678
1.44816737156361	940.3212890625	1.71599996089935
1.53262144885957	927.235534667969	1.81599998474121
1.61612266674638	891.649291992188	1.91600000858307
1.70272088143975	862.752563476563	2.01600003242493
1.78723444696516	839.20947265625	2.1159999370575
1.87091436237097	818.373046875	2.21600008010864
1.95602350868285	795.085754394531	2.31599998474121
2.0402988884598	699.016845703125	2.41599988937378
2.07389006391168	-14.5250005722046	2.4539999961853

File: Dataset-in-situ-monitoring-and-structural-validation-of-FFF/Dataset 1/Tensile_test_results/LINE2L10L2IN2.txt
DAQ: Crosshead, … - (Timed)   
Test: MTS EM Tension (Simplified)
Test Run: Test Run 192
Date: 10/27/2021 4:02:24 PM


Crosshead 	Load 	Time 
mm	N	sec
0.0855261532706209	64.6082229614258	0.112999998033047
0.172124360688031	134.734069824219	0.212999999523163
0.258067419053987	202.066802978516	0.312999993562698
0.340258295182139	262.559204101563	0.412999987602234
0.429060164606199	328.440704345703	0.513000011444092
0.514407642185688	389.345336914063	0.612999975681305
0.599040417000651	447.221069335938	0.712999999523163
0.682898913510144	502.036590576172	0.813000023365021
0.765328004490584	552.416076660156	0.912999987602234
0.853236531838775	605.938903808594	1.01300001144409
0.938047945965081	653.402099609375	1.11300003528595
1.0225020814687	698.216918945313	1.21300005912781
1.10588409006596	737.607849121094	1.31299996376038
1.19033816736192	773.445739746094	1.41299998760223
1.27669819630682	806.012390136719	1.51300001144409
1.36133097112179	824.696716308594	1.61300003528595
1.44584465306252	819.99462890625	1.71300005912781
1.52892887126654	780.887817382813	1.81299996376038
1.61505059804767	744.022338867188	1.91299998760223
1.70004065148532	691.491027832031	2.01300001144409
1.74429279286414	-166.820724487305	2.06500005722046

File: Dataset-in-situ-monitoring-and-structural-validation-of-FFF/Dataset 1/Tensile_test_results/LINE2L15L3IN2.txt
DAQ: Crosshead, … - (Timed)   
Test: MTS EM Tension (Simplified)
Test Run: Test Run 232
Date: 10/27/2021 4:59:26 PM


Crosshead 	Load 	Time 
mm	N	sec
0.0872533491929062	159.764373779297	0.114000000059605
0.173911117599346	232.243148803711	0.214000001549721
0.259377702604979	300.999053955078	0.314000010490417
0.343236228218302	365.041381835938	0.414000004529953
0.431025604484603	433.32470703125	0.513999998569489
0.516015745233744	496.173400878906	0.614000022411346
0.600588915403932	556.470825195313	0.71399998664856
0.683673191815615	613.1884765625	0.814000010490417
0.768425059504807	668.889709472656	0.913999974727631
0.85484457667917	724.222229003906	1.01400005817413
0.939596502576023	775.017211914063	1.1139999628067
1.02405063807964	822.580505371094	1.21399998664856
1.10689655411988	864.3916015625	1.31400001049042
1.19283969979733	904.502014160156	1.41400003433228
1.27824663650244	936.029663085938	1.51400005817413
1.36276031844318	947.881652832031	1.6139999628067
1.44709530286491	920.35205078125	1.71399998664856
1.5309537993744	876.345581054688	1.81400001049042
1.6167777357623	841.14892578125	1.91400003433228
1.70176790561527	774.162353515625	2.01399993896484
1.73113029450178	20.364387512207	2.04800009727478

File: Dataset-in-situ-monitoring-and-structural-validation-of-FFF/Dataset 1/Tensile_test_results/LINE2L25L23IN1.txt
DAQ: Crosshead, … - (Timed)   
Test: MTS EM Tension (Simplified)
Test Run: Test Run 38
Date: 10/13/2021 4:55:31 PM


Crosshead 	Load 	Time 
mm	N	sec
0.0886232010088861	82.5829238891602	0.11599999666214
0.174328029970638	153.784301757813	0.216000005602837
0.260271073784679	221.865249633789	0.316000014543533
0.346333254128695	287.226470947266	0.416000008583069
0.430013111326844	345.752227783203	0.515999972820282
0.516611326020211	404.195861816406	0.61599999666214
0.601005856879056	457.999237060547	0.716000020503998
0.685995968524367	511.186737060547	0.815999984741211
0.769497128203511	560.562866210938	0.916000008583069
0.85484457667917	610.996765136719	1.01600003242493
0.94019208336249	660.164855957031	1.11600005626678
1.02476531174034	707.790161132813	1.21599996089935
1.10957678407431	754.53955078125	1.31599998474121
1.19283969979733	797.571716308594	1.41600000858307
1.27848493866622	840.346496582031	1.51600003242493
1.36311771348119	877.175720214844	1.61600005626678
1.44798867404461	905.394409179688	1.71599996089935
1.53250235598534	917.541442871094	1.81599998474121
1.61624175962061	890.109375	1.91600000858307
1.70164881274104	850.629760742188	2.01600003242493
1.78693665657192	818.448974609375	2.1159999370575
1.8721055239439	-41.1594390869141	2.21600008010864

File: Dataset-in-situ-monitoring-and-structural-validation-of-FFF/Dataset 1/Tensile_test_results/LINE3L02L23IN8_center.txt
DAQ: Crosshead, … - (Timed)   
Test: MTS EM Tension (Simplified)
Test Run: Test Run 389
Date: 6/29/2022 5:24:45 PM


Crosshead 	Load 	Time 
mm	N	sec
0.0858239436638542	66.5022811889648	0.112999998033047
0.172303029103205	138.954864501953	0.212999999523163
0.255923310760409	205.134628295898	0.312999993562698
0.342878862284124	275.063629150391	0.412999987602234
0.429417501436546	342.616607666016	0.513000011444092
0.514109851792455	406.823699951172	0.612999975681305
0.598623475525528	468.820556640625	0.712999999523163
0.68182684481144	527.461730957031	0.813000023365021
0.76794862980023	587.314758300781	0.912999987602234
0.85305783431977	644.0458984375	1.01300001144409
0.937809702008963	698.011535644531	1.11300003528595
1.02143001277	747.922973632813	1.21300005912781
1.1058246018365	795.807495117188	1.31299996376038
1.19188672397286	841.644470214844	1.41299998760223
1.27622170839459	880.787231445313	1.51300001144409
1.36097357608378	912.569519042969	1.61300003528595
1.44423649180681	925.769287109375	1.71300005912781
1.529167057015	905.856689453125	1.81299996376038
1.58187642227858	4.6667046546936	1.87399995326996

File: Dataset-in-situ-monitoring-and-structural-validation-of-FFF/Dataset 1/Tensile_test_results/LINE3L03L2IN4.txt
DAQ: Crosshead, … - (Timed)   
Test: MTS EM Tension (Simplified)
Test Run: Test Run 322
Date: 6/29/2022 3:50:40 PM


Crosshead 	Load 	Time 
mm	N	sec
0.0867768831085414	76.2131729125977	0.112999998033047
0.17313685384579	148.970703125	0.212999999523163
0.258246087469161	218.529525756836	0.312999993562698
0.342521525453776	284.403778076172	0.412999987602234
0.430072657763958	354.349273681641	0.513000011444092
0.515003222972155	419.049499511719	0.612999975681305
0.599695544224232	481.85693359375	0.712999999523163
0.683077611029148	540.9580078125	0.813000023365021
0.768603757023811	600.800659179688	0.912999987602234
0.853891659062356	658.774108886719	1.01300001144409
0.938583980314434	713.184387207031	1.11300003528595
1.02303805761039	764.601806640625	1.21300005912781
1.10588409006596	811.269714355469	1.31299996376038
1.1925419094041	857.006713867188	1.41299998760223
1.27717468421906	892.694885253906	1.51300001144409
1.36180745903403	913.982727050781	1.61300003528595
1.44608283881098	898.366516113281	1.71300005912781
1.50051934178919	-39.1150588989258	1.77799999713898

File: Dataset-in-situ-monitoring-and-structural-validation-of-FFF/Dataset 1/Tensile_test_results/LINE3L05L2IN1.txt
DAQ: Crosshead, … - (Timed)   
Test: MTS EM Tension (Simplified)
Test Run: Test Run 118
Date: 10/20/2021 2:25:33 PM


Crosshead 	Load 	Time 
mm	N	sec
0.0893379037734121	206.549255371094	0.11599999666214
0.175102293724194	279.645385742188	0.216000005602837
0.260926230112091	349.200317382813	0.316000014543533
0.347345747286454	416.472686767578	0.416000008583069
0.432157219620422	479.1826171875	0.515999972820282
0.517028209287673	540.446594238281	0.61599999666214
0.600588915403932	596.322021484375	0.716000020503998
0.685995968524367	650.073791503906	0.815999984741211
0.77152211451903	702.490234375	0.916000008583069
0.855976191814989	750.741333007813	1.01600003242493
0.940728117711842	796.664672851563	1.11600005626678
1.02470570709556	837.741394042969	1.21599996089935
1.110112760216	877.489929199219	1.31599998474121
1.19510293006897	912.378356933594	1.41600000858307
1.27937830984592	939.375122070313	1.51600003242493
1.36353459674865	951.947326660156	1.61600005626678
1.44852476660162	929.056030273438	1.71599996089935
1.53387221507728	885.771789550781	1.81599998474121
1.61838589701802	856.382629394531	1.91600000858307
1.7027803696692	836.47705078125	2.01600003242493
1.78640068043023	820.637390136719	2.1159999370575
1.87150994315743	809.289367675781	2.21600008010864
1.95679790340364	797.708374023438	2.31599998474121
2.04196665436029	786.560729980469	2.41599988937378
2.12648021988571	774.215759277344	2.51600003242493
2.21057701855898	760.039855957031	2.6159999370575
2.29431642219424	737.030090332031	2.71600008010864
2.35030148178339	-5.94109058380127	2.77999997138977

File: Dataset-in-situ-monitoring-and-structural-validation-of-FFF/Dataset 1/Tensile_test_results/LINE3L05L3IN1.txt
DAQ: Crosshead, … - (Timed)   
Test: MTS EM Tension (Simplified)
Test Run: Test Run 125
Date: 10/20/2021 2:42:07 PM


Crosshead 	Load 	Time 
mm	N	sec
0.0861812950461172	213.916412353516	0.119000002741814
0.172303029103205	284.987152099609	0.218999996781349
0.259318156167865	353.033630371094	0.319000005722046
0.343950930982828	416.028747558594	0.418999999761581
0.429477076977491	476.741455078125	0.518999993801117
0.514467188622802	535.799926757813	0.619000017642975
0.598563929088414	590.392822265625	0.718999981880188
0.682839367073029	640.98095703125	0.819000005722046
0.768544210586697	689.974304199219	0.919000029563904
0.85395120549947	736.65185546875	1.01900005340576
0.938464887440205	779.440307617188	1.11899995803833
1.02274026721716	818.211364746094	1.21899998188019
1.10665836837143	851.388732910156	1.31900000572205
1.19206542149186	880.992919921875	1.4190000295639
1.27735326532274	899.4189453125	1.51900005340576
1.36150966864079	899.252197265625	1.61899995803833
1.44584465306252	870.028259277344	1.71899998188019
1.53071561362594	837.134155273438	1.81900000572205
1.6151696909219	813.998962402344	1.9190000295639
1.70069583691657	798.601440429688	2.01900005340576
1.78479263558984	784.333618164063	2.11899995803833
1.86930620111525	765.135437011719	2.21900010108948
1.92535086534917	-33.7255096435547	2.28399991989136

File: Dataset-in-situ-monitoring-and-structural-validation-of-FFF/Dataset 1/Tensile_test_results/LINE3L05L5IN3.txt
DAQ: Crosshead, … - (Timed)   
Test: MTS EM Tension (Simplified)
Test Run: Test Run 141
Date: 10/20/2021 3:07:09 PM


Crosshead 	Load 	Time 
mm	N	sec
0.0882062886375934	163.658950805664	0.11599999666214
0.174387576407753	234.196670532227	0.216000005602837
0.26104535209015	303.040832519531	0.316000014543533
0.345142092555761	363.924224853516	0.416000008583069
0.430787360528484	425.508880615234	0.515999972820282
0.516075291670859	483.896026611328	0.61599999666214
0.600946310441941	538.617370605469	0.716000020503998
0.685519480612129	588.532409667969	0.815999984741211
0.770033162552863	635.544189453125	0.916000008583069
0.85484457667917	680.646484375	1.01600003242493
0.940311176236719	723.554504394531	1.11600005626678
1.02476531174034	763.534240722656	1.21599996089935
1.10826641321182	800.653747558594	1.31599998474121
1.19331607129425	836.716674804688	1.41600000858307
1.27824663650244	868.212707519531	1.51600003242493
1.3634751085192	894.0771484375	1.61600005626678
1.44769088365138	910.364379882813	1.71599996089935
1.53178768232465	911.42626953125	1.81599998474121
1.6169564332813	887.601013183594	1.91600000858307
1.70224439352751	842.305236816406	2.01600003242493
1.7869962612167	505.928009033203	2.1159999370575
1.80081382859498	-13.99498462677	2.13199996948242

File: Dataset-in-situ-monitoring-and-structural-validation-of-FFF/Dataset 1/Tensile_test_results/LINE3L10L2C.txt
DAQ: Crosshead, … - (Timed)   
Test: MTS EM Tension (Simplified)
Test Run: Test Run 205
Date: 10/27/2021 4:21:15 PM


Crosshead 	Load 	Time 
mm	N	sec
0.086657761130482	148.020706176758	0.115000002086163
0.173613327206112	219.874603271484	0.215000003576279
0.259199034189805	287.08349609375	0.314999997615814
0.345737673342228	354.829254150391	0.41499999165535
0.429119711043313	416.358856201172	0.514999985694885
0.515420106239617	479.257995605469	0.615000009536743
0.600827159360051	539.977294921875	0.714999973773956
0.684864353388548	597.346130371094	0.814999997615814
0.769854465033859	653.053161621094	0.915000021457672
0.852879195008427	704.763854980469	1.01499998569489
0.939536956138909	757.51171875	1.11500000953674
1.02399103343487	804.007019042969	1.2150000333786
1.10856420360506	847.322265625	1.31500005722046
1.19283969979733	886.712341308594	1.41499996185303
1.27723417244852	920.659057617188	1.51499998569489
1.36305810883641	945.209106445313	1.61500000953674
1.44703581463546	951.0390625	1.7150000333786
1.53214496094733	921.6943359375	1.81500005722046
1.61576527170837	876.927612304688	1.91499996185303
1.70105323195457	835.12109375	2.01500010490417
1.76990299951285	-31.3811130523682	2.09500002861023
