Repository: ARTS-Laboratory/Dataset-in-situ-monitoring-FFF-structures

# Real-time structural validation for fused filament fabrication components

This repo is the in situ monitroing and decision making for the component manufacturing by fused filament favrication.

## [Dataset1]
Dataset related to two parts:
1. The defect images for machine learning.
2. The tesile test result to build the defect imapct decision boundary. 
@Misc{Fu2022DatasetInSitu,  
author = {Yanzhou Fu and Austin Downey and Zachary Ziehl},  
howpublished = {GitHub},  
title = {Dataset-in-situ-monitoring-FFF-structures},  
year = {2022},  
groups = {{ARTS-L}ab},  
url = {https://github.com/ARTS-Laboratory/Dataset-in-situ-monitoring-FFF-structures},  
}

File: Tensile_test_results/test_06292022/layers 2 and 3/LINE3L03L23IN4.txt
DAQ: Crosshead, … - (Timed)   
Test: MTS EM Tension (Simplified)
Test Run: Test Run 379
Date: 6/29/2022 5:12:23 PM


Crosshead 	Load 	Time 
mm	N	sec
0.0858239436638542	73.9666595458984	0.119999997317791
0.172303029103205	144.895538330078	0.219999998807907
0.256995350355282	212.059295654297	0.319999992847443
0.343712687026709	280.291015625	0.419999986886978
0.428285886300728	344.996673583984	0.519999980926514
0.51393115427345	409.120452880859	0.620000004768372
0.598623475525528	469.994873046875	0.720000028610229
0.682243786286563	528.118774414063	0.819999992847443
0.768186815548688	587.035949707031	0.920000016689301
0.852104916702956	641.061157226563	1.01999998092651
0.937631062697619	695.102172851563	1.12000000476837
1.02178740780801	744.759643554688	1.22000002861023
1.10612239222974	791.2236328125	1.32000005245209
1.19158893357962	834.179016113281	1.41999995708466
1.27604301087558	868.269592285156	1.51999998092651
1.36103318072855	891.558898925781	1.62000000476837
1.44441518932581	898.107177734375	1.72000002861023
1.52904796414077	877.271362304688	1.82000005245209
1.61403813399374	833.1875	1.91999995708466
1.70033844187856	695.245239257813	2.01999998092651
1.72148179262877	4.10020160675049	2.04399991035461

File: Tensile_test_results/test_06292022/layers 2 and 3/LINE3L03L23IN5.txt
DAQ: Crosshead, … - (Timed)   
Test: MTS EM Tension (Simplified)
Test Run: Test Run 380
Date: 6/29/2022 5:13:13 PM


Crosshead 	Load 	Time 
mm	N	sec
0.0858239436638542	76.1860198974609	0.114000000059605
0.172243468114175	146.412322998047	0.214000001549721
0.257293169852346	213.345077514648	0.314000010490417
0.343712687026709	280.90966796875	0.414000004529953
0.428464583819732	344.761077880859	0.513999998569489
0.513812061399221	407.473754882813	0.614000022411346
0.597670557908714	466.957702636719	0.71399998664856
0.683434947859496	526.808471679688	0.814000010490417
0.768067722674459	583.6884765625	0.913999974727631
0.852343160659075	637.893127441406	1.01400005817413
0.937571516260505	691.021240234375	1.1139999628067
1.02095352485776	738.837463378906	1.21399998664856
1.10713485628366	787.301330566406	1.31400001049042
1.19129114318639	829.843017578125	1.41400003433228
1.27628131303936	868.273864746094	1.51400005817413
1.36085448320955	898.733703613281	1.6139999628067
1.44429609645158	911.836242675781	1.71399998664856
1.52904796414077	896.938415527344	1.81400001049042
1.61356164608151	853.2880859375	1.91400003433228
1.70063634868711	-38.3935317993164	2.01399993896484
1.71040394343436	-4.88762092590332	2.02500009536743

File: Tensile_test_results/test_06292022/layers 2 and 3/LINE3L03L23IN6_center.txt
DAQ: Crosshead, … - (Timed)   
Test: MTS EM Tension (Simplified)
Test Run: Test Run 381
Date: 6/29/2022 5:14:11 PM


Crosshead 	Load 	Time 
mm	N	sec
0.0849901261972263	60.9148788452148	0.112000003457069
0.171111867530271	131.948959350586	0.211999997496605
0.257054925896227	200.749969482422	0.312000006437302
0.342819315847009	268.46630859375	0.412000000476837
0.427630759077147	332.763702392578	0.512000024318695
0.512918690219522	396.808135986328	0.611999988555908
0.596717640291899	456.818511962891	0.712000012397766
0.682779820635915	518.1806640625	0.811999976634979
0.76693610753864	575.351501464844	0.912000000476837
0.851628428790718	630.914245605469	1.01199996471405
0.936320750042796	684.475891113281	1.11199998855591
1.0207153391093	734.358154296875	1.21200001239777
1.10630097333342	782.243286132813	1.31200003623962
1.18974258657545	824.1357421875	1.41199994087219
1.27538782544434	862.690551757813	1.51199996471405
1.35930592659861	889.485534667969	1.61199998855591
1.44447479397058	903.094360351563	1.71200001239777
1.5282736858353	871.579223632813	1.81200003623962
1.55209715012461	-17.9266109466553	1.83899998664856

File: Tensile_test_results/test_06292022/layers 2 and 3/LINE3L04L23IN1.txt
DAQ: Crosshead, … - (Timed)   
Test: MTS EM Tension (Simplified)
Test Run: Test Run 371
Date: 6/29/2022 5:03:03 PM


Crosshead 	Load 	Time 
mm	N	sec
0.0910650996956974	77.5484848022461	0.119000002741814
0.176591245690361	147.56755065918	0.218999996781349
0.263427704339847	218.345306396484	0.319000005722046
0.348894274793565	285.787109375	0.418999999761581
0.43418220593594	351.608123779297	0.518999993801117
0.51774294115603	413.531066894531	0.619000017642975
0.60207792557776	474.287536621094	0.718999981880188
0.688616535626352	536.049621582031	0.819000005722046
0.773189764004201	594.049621582031	0.919000029563904
0.858001178130507	650.275329589844	1.01900005340576
0.941800128202885	702.177429199219	1.11899995803833
1.02619465906173	751.759582519531	1.21899998188019
1.11219729296863	800.0859375	1.31900000572205
1.19683006778359	842.27734375	1.4190000295639
1.28116505220532	877.097229003906	1.51900005340576
1.36478536296636	899.655883789063	1.61899995803833
1.44923944026232	905.931762695313	1.71899998188019
1.53548025991768	879.562072753906	1.81900000572205
1.61987484898418	788.417114257813	1.9190000295639
1.64238794241101	-2.99071860313416	1.94400000572205

File: Tensile_test_results/test_06292022/layers 2 and 3/LINE3L04L23IN3.txt
DAQ: Crosshead, … - (Timed)   
Test: MTS EM Tension (Simplified)
Test Run: Test Run 373
Date: 6/29/2022 5:04:48 PM


Crosshead 	Load 	Time 
mm	N	sec
0.0865386464283802	63.2242813110352	0.119999997317791
0.172422151081264	134.023010253906	0.219999998807907
0.259377702604979	205.46272277832	0.319999992847443
0.344248721376061	272.090362548828	0.419999986886978
0.429596198955551	338.206329345703	0.519999980926514
0.512442202307284	399.321228027344	0.620000004768372
0.599635997787118	463.877380371094	0.720000028610229
0.684328319039196	524.025817871094	0.819999992847443
0.769020640291274	582.820556640625	0.920000016689301
0.853712961543351	638.895690917969	1.01999998092651
0.936856784392148	690.408264160156	1.12000000476837
1.0233954526484	743.724853515625	1.22000002861023
1.1076113441959	790.611267089844	1.32000005245209
1.19230360724032	832.410522460938	1.41999995708466
1.27622170839459	864.080749511719	1.51999998092651
1.36067578569055	880.388244628906	1.62000000476837
1.43375422339886	-2.98441553115845	1.70500004291534

File: Tensile_test_results/test_06292022/layers 2 and 3/LINE3L04L23IN5_center.txt
DAQ: Crosshead, … - (Timed)   
Test: MTS EM Tension (Simplified)
Test Run: Test Run 375
Date: 6/29/2022 5:06:46 PM


Crosshead 	Load 	Time 
mm	N	sec
0.0893379037734121	76.5267105102539	0.118000000715256
0.176948597072624	149.133651733398	0.217999994754791
0.262355635641143	217.988998413086	0.317999988794327
0.347941357176751	284.856109619141	0.418000012636185
0.431680731708184	348.082153320313	0.51800000667572
0.517802487593144	411.867767333984	0.617999970912933
0.603209482505918	473.768829345703	0.717999994754791
0.687544466927648	532.602844238281	0.818000018596649
0.772296392824501	590.189880371094	0.917999982833862
0.855380611028522	643.565673828125	1.01800000667572
0.941919279284775	698.444702148438	1.11800003051758
1.02667114697397	748.090454101563	1.21800005435944
1.1111848289147	794.52294921875	1.317999958992
1.19504332542419	836.127075195313	1.41799998283386
1.27896142657846	871.111877441406	1.51800000667572
1.36555964127183	898.827819824219	1.61800003051758
1.44977541640401	910.212890625	1.71800005435944
1.53405091259629	903.086853027344	1.817999958992
1.61755201406777	868.4130859375	1.91799998283386
1.70307816006243	724.021179199219	2.01799988746643
1.72398320864886	5.38686561584473	2.04099988937378
