Repository: ARTS-Laboratory/Dataset-in-situ-monitoring-FFF-structures

# Real-time structural validation for fused filament fabrication components

This repo is the in situ monitroing and decision making for the component manufacturing by fused filament favrication.

## [Dataset1]
Dataset related to two parts:
1. The defect images for machine learning.
2. The tesile test result to build the defect imapct decision boundary. 
@Misc{Fu2022DatasetInSitu,  
author = {Yanzhou Fu and Austin Downey and Zachary Ziehl},  
howpublished = {GitHub},  
title = {Dataset-in-situ-monitoring-FFF-structures},  
year = {2022},  
groups = {{ARTS-L}ab},  
url = {https://github.com/ARTS-Laboratory/Dataset-in-situ-monitoring-FFF-structures},  
}

File: Tensile_test_results/test_10202021/LINE3L10L5IN2.txt
DAQ: Crosshead, … - (Timed)   
Test: MTS EM Tension (Simplified)
Test Run: Test Run 144
Date: 10/20/2021 3:09:55 PM


Crosshead 	Load 	Time 
mm	N	sec
0.0896356941666454	157.830856323242	0.118000000715256
0.176531699253246	228.356292724609	0.217999994754791
0.262355635641143	294.640350341797	0.317999988794327
0.346690620062873	355.849639892578	0.418000012636185
0.43239543447271	417.079376220703	0.51800000667572
0.517862034030259	475.544708251953	0.617999970912933
0.601720530539751	529.232788085938	0.717999994754791
0.687663618009537	582.7109375	0.818000018596649
0.771581660956144	631.439514160156	0.917999982833862
0.856988714076579	677.979675292969	1.01800000667572
0.941859732847661	722.044128417969	1.11800003051758
1.02553959004581	760.988708496094	1.21800005435944
1.11088703852147	798.152709960938	1.317999958992
1.19474553503096	830.9169921875	1.41799998283386
1.28045037854463	861.556945800781	1.51800000667572
1.36478536296636	885.683898925781	1.61800003051758
1.44912034738809	901.579956054688	1.71800005435944
1.53381261043251	906.401245117188	1.817999958992
1.61892187315971	892.244140625	1.91799998283386
1.70403113588691	856.357788085938	2.01799988746643
1.78830651566386	814.651733398438	2.11800003051758
1.8719268264249	779.381225585938	2.21799993515015
1.95763166993856	754.242004394531	2.31800007820129
2.04286002553999	729.557312011719	2.41799998283386
2.12731421925128	706.250183105469	2.51799988746643
2.21170857548714	685.603576660156	2.61800003051758
2.2954479791224	660.789794921875	2.71799993515015
2.38133152015507	619.241638183594	2.81800007820129
2.46572610922158	423.310272216797	2.91799998283386
2.55113304592669	221.677917480469	3.01799988746643
2.63546803034842	161.721298217773	3.11800003051758
2.71956482902169	123.623748779297	3.21799993515015
2.79216677881777	85.4030532836914	3.30299997329712

File: Tensile_test_results/test_10222021/LINE1L15L3C.txt
DAQ: Crosshead, … - (Timed)   
Test: MTS EM Tension (Simplified)
Test Run: Test Run 148
Date: 10/22/2021 3:05:56 PM


Crosshead 	Load 	Time 
mm	N	sec
0.087015112512745	168.527618408203	0.112999998033047
0.173017731867731	238.063537597656	0.212999999523163
0.258603453403339	304.825805664063	0.312999993562698
0.34347444307059	367.672424316406	0.412999987602234
0.428762374212965	428.990692138672	0.513000011444092
0.513514271005988	487.156585693359	0.612999975681305
0.598147045820951	542.634765625	0.712999999523163
0.683077611029148	595.471435546875	0.813000023365021
0.767472141887993	645.175537109375	0.912999987602234
0.852581346407533	692.527465820313	1.01300001144409
0.937214121222496	736.824584960938	1.11300003528595
1.02190650068223	779.216125488281	1.21300005912781
1.10665836837143	818.603149414063	1.31299996376038
1.19129114318639	855.561157226563	1.41299998760223
1.27610261552036	889.108642578125	1.51300001144409
1.36079487856477	916.60302734375	1.61300003528595
1.44536816515028	934.807922363281	1.71300005912781
1.53000093996525	934	1.81299996376038
1.61487190052867	900.011535644531	1.91299998760223
1.69956427998841	864.48828125	2.01300001144409
1.78419705480337	840.078796386719	2.11299991607666
1.86871062032878	821.255432128906	2.21300005912781
1.95352220907807	804.365112304688	2.31299996376038
2.03833356499672	785.996826171875	2.41300010681152
2.12290673516691	757.177978515625	2.51300001144409
2.18586018308997	-14.2688827514648	2.58699989318848

File: Tensile_test_results/test_10222021/LINE1L15L4IN2.txt
DAQ: Crosshead, … - (Timed)   
Test: MTS EM Tension (Simplified)
Test Run: Test Run 150
Date: 10/22/2021 3:12:44 PM


Crosshead 	Load 	Time 
mm	N	sec
0.0881467276485637	202.303344726563	0.115000002086163
0.174268468981609	269.779205322266	0.215000003576279
0.260032858932391	333.161712646484	0.314999997615814
0.345082546118647	392.852600097656	0.41499999165535
0.430370448157191	451.201995849609	0.514999985694885
0.515122315846384	505.897583007813	0.615000009536743
0.599993334617466	556.391662597656	0.714999973773956
0.684626109432429	604.499206542969	0.814999997615814
0.769556674640626	650.572509765625	0.915000021457672
0.854129903018475	694.188232421875	1.01499998569489
0.938881770707667	736.426940917969	1.11500000953674
1.02363363839686	777.318542480469	1.2150000333786
1.10796862281859	815.87939453125	1.31500005722046
1.19319697842002	853.436462402344	1.41499996185303
1.2774724746123	887.685852050781	1.51499998569489
1.36252213269472	917.392456054688	1.61500000953674
1.44703581463546	940.197265625	1.7150000333786
1.53148989193141	948.652099609375	1.81500005722046
1.61653955001384	930.929748535156	1.91499996185303
1.7009936273098	890.143493652344	2.01500010490417
1.78604328539222	854.849243164063	2.11500000953674
1.87049747910351	793.658081054688	2.21499991416931
1.89205759670585	-40.5293350219727	2.24000000953674

File: Tensile_test_results/test_10222021/LINE1L15L5IN2.txt
DAQ: Crosshead, … - (Timed)   
Test: MTS EM Tension (Simplified)
Test Run: Test Run 153
Date: 10/22/2021 3:16:23 PM


Crosshead 	Load 	Time 
mm	N	sec
0.0878489372553304	149.6708984375	0.115000002086163
0.174208907992579	219.933578491211	0.215000003576279
0.259675492998213	285.963165283203	0.314999997615814
0.345201638992876	349.801940917969	0.41499999165535
0.430191779742017	411.492126464844	0.514999985694885
0.515241466928273	470.919281005859	0.615000009536743
0.60017203213647	528.683166503906	0.714999973773956
0.6836136453785	580.434387207031	0.814999997615814
0.769914011470973	633.028686523438	0.915000021457672
0.854308600537479	681.256164550781	1.01499998569489
0.939000921789557	725.68994140625	1.11500000953674
1.02357415016741	768.799377441406	1.2150000333786
1.1074326466769	808.456176757813	1.31500005722046
1.19355437345803	847.267517089844	1.41499996185303
1.27759156748652	881.489196777344	1.51499998569489
1.36264122556895	912.175964355469	1.61500000953674
1.44655932672322	934.031677246094	1.7150000333786
1.53154938016087	943.361877441406	1.81500005722046
1.61683734040707	920.415710449219	1.91499996185303
1.70069583691657	880.917602539063	2.01500010490417
1.78604328539222	849.706176757813	2.11500000953674
1.86954450327903	819.757934570313	2.21499991416931
1.95554713718593	789.934448242188	2.31500005722046
2.0423240493983	2.10903811454773	2.41700005531311

File: Tensile_test_results/test_10222021/LINE2L15L3IN2.txt
DAQ: Crosshead, … - (Timed)   
Test: MTS EM Tension (Simplified)
Test Run: Test Run 159
Date: 10/22/2021 3:25:37 PM


Crosshead 	Load 	Time 
mm	N	sec
0.0886232010088861	154.90625	0.11599999666214
0.174447137396783	224.394226074219	0.216000005602837
0.260628439718857	291.561096191406	0.316000014543533
0.345022970577702	353.704833984375	0.416000008583069
0.431085150921717	416.075653076172	0.515999972820282
0.516492174938321	475.822174072266	0.61599999666214
0.600827159360051	532.796203613281	0.716000020503998
0.685936422087252	588.176513671875	0.815999984741211
0.769437581766397	638.261291503906	0.916000008583069
0.855380611028522	688.180847167969	1.01600003242493
0.939775141887367	733.800476074219	1.11600005626678
1.02488440461457	777.129150390625	1.21599996089935
1.10910029616207	816.412353515625	1.31599998474121
1.19319697842002	853.3671875	1.41600000858307
1.27884233370423	888.401306152344	1.51600003242493
1.36287941131741	917.23779296875	1.61600005626678
1.44828646443784	940.303100585938	1.71599996089935
1.53178768232465	944.782897949219	1.81599998474121
1.61689694505185	913.9326171875	1.91600000858307
1.70194660313427	855.655700683594	2.01600003242493
1.78675807546824	782.4736328125	2.1159999370575
1.87222461681813	49.5394897460938	2.21600008010864
1.87663198448718	9.75326538085938	2.22099995613098

File: Tensile_test_results/test_10222021/LINE2L15L4C.txt
DAQ: Crosshead, … - (Timed)   
Test: MTS EM Tension (Simplified)
Test Run: Test Run 163
Date: 10/22/2021 3:30:00 PM


Crosshead 	Load 	Time 
mm	N	sec
0.0858239436638542	158.527893066406	0.114000000059605
0.171230974956416	227.194839477539	0.214000001549721
0.258603453403339	295.481262207031	0.314000010490417
0.342640618328005	357.322784423828	0.414000004529953
0.42870279867202	419.216644287109	0.513999998569489
0.51226350478828	476.239105224609	0.614000022411346
0.598504382651299	534.339172363281	0.71399998664856
0.683851831126958	589.565490722656	0.814000010490417
0.767472141887993	641.114501953125	0.913999974727631
0.852879195008427	692.132751464844	1.01400005817413
0.935606076382101	736.5244140625	1.1139999628067
1.02268077898771	781.416625976563	1.21399998664856
1.10725394915789	821.4111328125	1.31400001049042
1.19105295743793	857.8681640625	1.41400003433228
1.27622170839459	891.487915039063	1.51400005817413
1.35966332163662	917.268920898438	1.6139999628067
1.44548725802451	935.474670410156	1.71399998664856
1.53035821858793	937.85107421875	1.81400001049042
1.61475280765444	909.025634765625	1.91400003433228
1.69879000168294	864.047546386719	2.01399993896484
1.78372056689113	790.8095703125	2.11400008201599
1.83083140291274	31.5222339630127	2.16799998283386

File: Tensile_test_results/test_10222021/LINE2L15L4IN2.txt
DAQ: Crosshead, … - (Timed)   
Test: MTS EM Tension (Simplified)
Test Run: Test Run 162
Date: 10/22/2021 3:28:58 PM


Crosshead 	Load 	Time 
mm	N	sec
0.0865982074174099	148.953430175781	0.114000000059605
0.172124360688031	218.429290771484	0.214000001549721
0.259318156167865	287.823089599609	0.314000010490417
0.343950930982828	351.797119140625	0.414000004529953
0.429655745392665	415.065246582031	0.513999998569489
0.514586339704692	475.841217041016	0.614000022411346
0.598087499383837	532.614501953125	0.71399998664856
0.68438786547631	590.741271972656	0.814000010490417
0.768305966630578	643.890869140625	0.913999974727631
0.853653415106237	695.644653320313	1.01400005817413
0.937750155571848	742.837707519531	1.1139999628067
1.0223233839497	787.668395996094	1.21399998664856
1.10814732033759	830.493896484375	1.31400001049042
1.19194632861763	867.386596679688	1.41400003433228
1.27711507957429	900.826599121094	1.51400005817413
1.36031839065254	923.6767578125	1.6139999628067
1.44608283881098	930.406494140625	1.71399998664856
1.53131119441241	887.116394042969	1.81400001049042
1.61552708595991	822.547546386719	1.91400003433228
1.70039804652333	739.065673828125	2.01399993896484
1.73232145607471	-29.6012897491455	2.05200004577637

File: Tensile_test_results/test_10222021/LINE2L15L5C.txt
DAQ: Crosshead, … - (Timed)   
Test: MTS EM Tension (Simplified)
Test Run: Test Run 166
Date: 10/22/2021 3:32:55 PM


Crosshead 	Load 	Time 
mm	N	sec
0.0874320248840377	147.839599609375	0.115000002086163
0.174208907992579	219.364349365234	0.215000003576279
0.259437278145924	285.516662597656	0.314999997615814
0.343831809004769	347.829345703125	0.41499999165535
0.430489570135251	411.683502197266	0.514999985694885
0.515181920491159	471.215515136719	0.615000009536743
0.600529368966818	529.824096679688	0.714999973773956
0.684864353388548	583.761413574219	0.814999997615814
0.768246420193464	634.402526855469	0.915000021457672
0.85484457667917	686.165466308594	1.01499998569489
0.939239165745676	732.628540039063	1.11500000953674
1.02399103343487	775.688842773438	1.2150000333786
1.10844511073083	815.942199707031	1.31500005722046
1.19200581684709	852.473999023438	1.41499996185303
1.278365845792	889.035522460938	1.51499998569489
1.36293901596218	919.679626464844	1.61500000953674
1.44715490750968	944.737854003906	1.7150000333786
1.5309537993744	956.462524414063	1.81500005722046
1.61594396922737	941.311401367188	1.91499996185303
1.70158920809627	892.461486816406	2.01500010490417
1.78556691389531	829.74462890625	2.11500000953674
1.86090846545994	-16.4525718688965	2.20300006866455

File: Tensile_test_results/test_10222021/LINE2L15L5IN1.txt
DAQ: Crosshead, … - (Timed)   
Test: MTS EM Tension (Simplified)
Test Run: Test Run 164
Date: 10/22/2021 3:31:04 PM


Crosshead 	Load 	Time 
mm	N	sec
0.0855261532706209	221.404937744141	0.112999998033047
0.172362590092234	292.245758056641	0.212999999523163
0.258424755884334	359.321807861328	0.312999993562698
0.342283281497657	420.925872802734	0.412999987602234
0.428464583819732	483.916229248047	0.513000011444092
0.512203958351165	541.434265136719	0.612999975681305
0.599040417000651	600.861511230469	0.712999999523163
0.683673191815615	655.451538085938	0.813000023365021
0.767472141887993	705.009643554688	0.912999987602234
0.851985765621066	753.281616210938	1.01300001144409
0.937035481911153	799.358276367188	1.11300003528595
1.02262117434293	842.154235839844	1.21300005912781
1.10707525163889	878.123413085938	1.31299996376038
1.19117205031216	905.601379394531	1.41299998760223
1.27503054682165	923.990417480469	1.51300001144409
1.36121187824756	929.200317382813	1.61300003528595
1.44590414129198	549.072875976563	1.71300005912781
1.46001949906349	28.6605186462402	1.72899997234344

File: Tensile_test_results/test_10222021/LINE2L15L5IN2.txt
DAQ: Crosshead, … - (Timed)   
Test: MTS EM Tension (Simplified)
Test Run: Test Run 165
Date: 10/22/2021 3:32:04 PM


Crosshead 	Load 	Time 
mm	N	sec
0.0845732138259336	160.50634765625	0.112000003457069
0.171647887327708	232.319702148438	0.211999997496605
0.257233594311401	299.488494873047	0.312000006437302
0.341449456755072	362.675445556641	0.412000000476837
0.426618265919387	424.808868408203	0.512000024318695
0.512442202307284	486.773895263672	0.611999988555908
0.597968348301947	545.811218261719	0.712000012397766
0.68260112311691	600.808288574219	0.811999976634979
0.766757410019636	652.099731445313	0.912000000476837
0.850973301567137	700.425231933594	1.01199996471405
0.936737691517919	748.908569335938	1.11199998855591
1.02172780316323	793.48291015625	1.21200001239777
1.10606278758496	834.130981445313	1.31200003623962
1.18998088873923	870.940185546875	1.41199994087219
1.27467315178365	905.271484375	1.51199996471405
1.36025890242308	933.68359375	1.61199998855591
1.44435558468103	950.494384765625	1.71200001239777
1.52928614988923	946.870849609375	1.81200003623962
1.61302555352449	908.835815429688	1.91199994087219
1.69890909455717	869.815002441406	2.01200008392334
1.78330368362367	828.660827636719	2.11199998855591
1.86549453064799	-26.568675994873	2.20799994468689

File: Tensile_test_results/test_10222021/LINE3L15L2IN1.txt
DAQ: Crosshead, … - (Timed)   
Test: MTS EM Tension (Simplified)
Test Run: Test Run 167
Date: 10/22/2021 3:41:12 PM


Crosshead 	Load 	Time 
mm	N	sec
0.0857048289617524	155.818176269531	0.112999998033047
0.172481712070294	226.885604858398	0.212999999523163
0.258007872616872	293.322021484375	0.312999993562698
0.341330334777012	354.477142333984	0.412999987602234
0.429298408562317	419.663940429688	0.513000011444092
0.513454724568874	477.635772705078	0.612999975681305
0.598861719481647	535.56005859375	0.712999999523163
0.682898913510144	589.808898925781	0.813000023365021
0.767293444368988	641.050048828125	0.912999987602234
0.853296078275889	691.235961914063	1.01300001144409
0.9373928187415	736.444641113281	1.11300003528595
1.02226377930492	779.358154296875	1.21300005912781
1.10558629967272	817.620422363281	1.31299996376038
1.19170802645385	856.186218261719	1.41299998760223
1.27663859166205	890.127380371094	1.51300001144409
1.36109266895801	917.746337890625	1.61300003528595
1.44536816515028	936.080688476563	1.71300005912781
1.52839277870953	935.819702148438	1.81299996376038
1.61505059804767	905.935668945313	1.91299998760223
1.69986207038164	853.0390625	2.01300001144409
1.75715738441795	-13.8822803497314	2.08100008964539

File: Tensile_test_results/test_10222021/LINE3L15L2IN2.txt
DAQ: Crosshead, … - (Timed)   
Test: MTS EM Tension (Simplified)
Test Run: Test Run 168
Date: 10/22/2021 3:42:15 PM


Crosshead 	Load 	Time 
mm	N	sec
0.0874320248840377	157.845001220703	0.115000002086163
0.174149347003549	227.313186645508	0.215000003576279
0.257829175097868	289.393981933594	0.314999997615814
0.344844302162528	353.981506347656	0.41499999165535
0.431085150921717	415.0419921875	0.514999985694885
0.515122315846384	471.986694335938	0.615000009536743
0.600410276092589	528.403564453125	0.714999973773956
0.683673191815615	580.352600097656	0.814999997615814
0.770033162552863	634.536926269531	0.915000021457672
0.85496372776106	685.259948730469	1.01499998569489
0.939120014663786	732.762145996094	1.11500000953674
1.02357415016741	775.9931640625	1.2150000333786
1.1076113441959	815.961608886719	1.31500005722046
1.19349476881325	853.525085449219	1.41499996185303
1.27806805539876	883.679504394531	1.51499998569489
1.36258162092417	906.209167480469	1.61500000953674
1.44554674625397	915.884582519531	1.7150000333786
1.53262144885957	-49.9725685119629	1.81599998474121

File: Tensile_test_results/test_10222021/LINE3L15L3C.txt
DAQ: Crosshead, … - (Timed)   
Test: MTS EM Tension (Simplified)
Test Run: Test Run 172
Date: 10/22/2021 3:46:27 PM


Crosshead 	Load 	Time 
mm	N	sec
0.0854665922815911	187.961639404297	0.112999998033047
0.171886116731912	256.433959960938	0.212999999523163
0.257114472333342	321.014617919922	0.312999993562698
0.34359356504865	384.947387695313	0.412999987602234
0.428226339863613	444.922485351563	0.513000011444092
0.51303778309375	503.635406494141	0.612999975681305
0.598861719481647	561.118896484375	0.712999999523163
0.682839367073029	614.789611816406	0.813000023365021
0.768305966630578	665.300537109375	0.912999987602234
0.851687975227833	710.360290527344	1.01300001144409
0.937452365178615	756.271484375	1.11300003528595
1.02238298859447	797.911010742188	1.21300005912781
1.10659876372665	835.789916992188	1.31299996376038
1.19176763109863	871.618041992188	1.41299998760223
1.27503054682165	902.271057128906	1.51300001144409
1.36115227360278	929.085876464844	1.61300003528595
1.44530856050551	944.661437988281	1.71300005912781
1.5298817306757	944.877014160156	1.81299996376038
1.61457411013544	915.954956054688	1.91299998760223
1.69926648959517	876.594116210938	2.01300001144409
1.78336317185313	840.799377441406	2.11299991607666
1.86859152745456	802.491394042969	2.21300005912781
1.92177738063037	-6.00200986862183	2.27500009536743

File: Tensile_test_results/test_10222021/LINE3L15L3IN1.txt
DAQ: Crosshead, … - (Timed)   
Test: MTS EM Tension (Simplified)
Test Run: Test Run 170
Date: 10/22/2021 3:44:10 PM


Crosshead 	Load 	Time 
mm	N	sec
0.0859430583659559	173.496856689453	0.116999998688698
0.171528765349649	240.368927001953	0.216999992728233
0.256816681940109	303.090759277344	0.31700000166893
0.343831809004769	366.199310302734	0.416999995708466
0.429179286584258	425.693817138672	0.517000019550323
0.513097329530865	481.209594726563	0.616999983787537
0.597789650782943	535.926574707031	0.717000007629395
0.683018064592034	588.549011230469	0.816999971866608
0.768365513067693	638.666076660156	0.916999995708466
0.85305783431977	685.800476074219	1.01699995994568
0.936261203605682	728.498352050781	1.11699998378754
1.02202559355646	771.295288085938	1.21700000762939
1.10677746124566	810.772094726563	1.31700003147125
1.19176763109863	848.217834472656	1.41700005531311
1.27634080126882	882.028076171875	1.51699995994568
1.35966332163662	910.576599121094	1.61699998378754
1.44530856050551	936.301940917969	1.71700000762939
1.52970314957201	951.234191894531	1.81700003147125
1.6149909934029	949.8623046875	1.91700005531311
1.69962376821786	919.995849609375	2.01699995994568
1.78229110315442	870.769409179688	2.11700010299683
1.85590551700443	-15.0455265045166	2.20099997520447

File: Tensile_test_results/test_10222021/LINE3L15L3IN2.txt
DAQ: Crosshead, … - (Timed)   
Test: MTS EM Tension (Simplified)
Test Run: Test Run 171
Date: 10/22/2021 3:45:00 PM


Crosshead 	Load 	Time 
mm	N	sec
0.0883254033396952	169.114624023438	0.11599999666214
0.174447137396783	238.491485595703	0.216000005602837
0.259377702604979	304.158050537109	0.316000014543533
0.345975917298347	369.584930419922	0.416000008583069
0.431561609730124	432.301696777344	0.515999972820282
0.514467188622802	489.126190185547	0.61599999666214
0.601482286583632	549.548156738281	0.716000020503998
0.6854003877379	604.116577148438	0.815999984741211
0.770866987295449	657.502685546875	0.916000008583069
0.855499762110412	706.982604980469	1.01600003242493
0.938822224270552	752.370544433594	1.11600005626678
1.02494400925934	796.027465820313	1.21599996089935
1.10910029616207	835.226318359375	1.31599998474121
1.19438813999295	871.565246582031	1.41600000858307
1.27800845075399	902.744995117188	1.51600003242493
1.36323680635542	929.553955078125	1.61600005626678
1.44786958117038	947.408264160156	1.71599996089935
1.53232365846634	950.426391601563	1.81599998474121
1.61749252583832	927.738342285156	1.91600000858307
1.70111272018403	878.343688964844	2.01600003242493
1.78580509964377	797.589172363281	2.1159999370575
1.81713292840868	15.901294708252	2.15199995040894

File: Tensile_test_results/test_10222021/LINE3L15L4C.txt
DAQ: Crosshead, … - (Timed)   
Test: MTS EM Tension (Simplified)
Test Run: Test Run 175
Date: 10/22/2021 3:49:45 PM


Crosshead 	Load 	Time 
mm	N	sec
0.0847518895170651	160.263153076172	0.112999998033047
0.172243468114175	229.852035522461	0.212999999523163
0.257233594311401	293.253509521484	0.312999993562698
0.343653140589595	356.066192626953	0.412999987602234
0.429298408562317	416.414489746094	0.513000011444092
0.513097329530865	471.928588867188	0.612999975681305
0.598921265918761	528.35400390625	0.712999999523163
0.682065088767558	578.541564941406	0.813000023365021
0.768425059504807	629.336303710938	0.912999987602234
0.852879195008427	675.561950683594	1.01300001144409
0.937571516260505	718.762023925781	1.11300003528595
1.02220429107547	759.707214355469	1.21300005912781
1.1056459043175	796.951904296875	1.31299996376038
1.19176763109863	833.895751953125	1.41299998760223
1.27580482512712	866.022155761719	1.51300001144409
1.36097357608378	896.273376464844	1.61300003528595
1.44441518932581	920.037414550781	1.71300005912781
1.52952445205301	940.468444824219	1.81299996376038
1.61534838844091	950.772827148438	1.91299998760223
1.69962376821786	942.006225585938	2.01300001144409
1.78294628858566	903.052917480469	2.11299991607666
1.86698348261416	856.364990234375	2.21300005912781
1.954355975613	819.839538574219	2.31299996376038
2.03886954113841	787.919067382813	2.41300010681152
2.1234427113086	763.847717285156	2.51300001144409
2.2068249527365	743.537841796875	2.61299991607666
2.2909811232239	727.026184082031	2.71300005912781
2.37793661653996	711.675170898438	2.81299996376038
2.462093019858	691.76416015625	2.91300010681152
2.54684500396252	665.739318847656	3.01300001144409
2.63064377941191	611.462951660156	3.11299991607666
2.71569355390966	264.971099853516	3.21300005912781
2.80151749029756	170.775512695313	3.31299996376038
2.88573326542974	154.103820800781	3.41300010681152
2.94844852760434	74.7329635620117	3.48699998855591

File: Tensile_test_results/test_10222021/LINE3L15L4IN1.txt
DAQ: Crosshead, … - (Timed)   
Test: MTS EM Tension (Simplified)
Test Run: Test Run 173
Date: 10/22/2021 3:47:49 PM


Crosshead 	Load 	Time 
mm	N	sec
0.0858239436638542	181.901885986328	0.112999998033047
0.172064799699001	250.59245300293	0.212999999523163
0.256816681940109	313.905212402344	0.312999993562698
0.343831809004769	378.585571289063	0.412999987602234
0.427809427492321	437.342163085938	0.513000011444092
0.513454724568874	495.299072265625	0.612999975681305
0.598742626607418	551.109008789063	0.712999999523163
0.682898913510144	601.223815917969	0.813000023365021
0.767769932281226	648.517883300781	0.912999987602234
0.852581346407533	694.403381347656	1.01300001144409
0.937511911615729	735.678527832031	1.11300003528595
1.0223233839497	775.548950195313	1.21300005912781
1.1067179730162	812.839294433594	1.31299996376038
1.19057646952569	847.031372070313	1.41299998760223
1.27634080126882	879.87060546875	1.51300001144409
1.36121187824756	909.313110351563	1.61300003528595
1.44524895586073	932.910949707031	1.71300005912781
1.5298817306757	951.227600097656	1.81299996376038
1.61385943647474	958.812744140625	1.91299998760223
1.69968337286264	951.705627441406	2.01300001144409
1.78318447433412	919.190612792969	2.11299991607666
1.86817464418709	853.594116210938	2.21300005912781
1.91075901966542	17.218864440918	2.26200008392334

File: Tensile_test_results/test_10222021/LINE3L15L5C.txt
DAQ: Crosshead, … - (Timed)   
Test: MTS EM Tension (Simplified)
Test Run: Test Run 178
Date: 10/22/2021 3:52:41 PM


Crosshead 	Load 	Time 
mm	N	sec
0.0861812950461172	187.171401977539	0.112000003457069
0.172005238709971	253.121429443359	0.211999997496605
0.258186541032046	316.85791015625	0.312000006437302
0.343772233463824	378.359741210938	0.412000000476837
0.42870279867202	436.924743652344	0.512000024318695
0.513692910317332	492.634063720703	0.611999988555908
0.597730104345828	545.299011230469	0.712000012397766
0.683196703903377	598.090637207031	0.811999976634979
0.768008176237345	646.922058105469	0.912000000476837
0.852581346407533	693.777893066406	1.01199996471405
0.936082506086677	736.186401367188	1.11199998855591
1.02143001277	776.889953613281	1.21200001239777
1.1067179730162	814.156982421875	1.31200003623962
1.19176763109863	846.587280273438	1.41199994087219
1.27610261552036	873.382568359375	1.51199996471405
1.36008020490408	891.810363769531	1.61199998855591
1.44548725802451	899.5830078125	1.71200001239777
1.53041782323271	892.873046875	1.81200003623962
1.61505059804767	864.888916015625	1.91199994087219
1.69884948991239	810.086669921875	2.01200008392334
1.7841374501586	744.035888671875	2.11199998855591
1.86888931784779	651.327026367188	2.21199989318848
1.95393897593021	544.858520507813	2.31200003623962
2.03863135538995	466.928436279297	2.41199994087219
2.12219217792153	375.497314453125	2.51200008392334
2.20718211494386	263.817352294922	2.61199998855591
2.29241047054529	212.765747070313	2.71199989318848
2.37716245464981	168.5458984375	2.81200003623962
2.46185483410954	144.387619018555	2.91199994087219
2.54595139995217	110.852600097656	3.01200008392334
2.60175787843764	84.9958038330078	3.07800006866455

File: Tensile_test_results/test_10222021/LINE3L15L5IN1.txt
DAQ: Crosshead, … - (Timed)   
Test: MTS EM Tension (Simplified)
Test Run: Test Run 176
Date: 10/22/2021 3:50:47 PM


Crosshead 	Load 	Time 
mm	N	sec
0.0867173221195117	179.883712768555	0.115000002086163
0.17307729285676	247.15087890625	0.215000003576279
0.259079912211746	310.191650390625	0.314999997615814
0.344725180184469	369.510314941406	0.41499999165535
0.429655745392665	426.702392578125	0.514999985694885
0.514526735059917	481.5458984375	0.615000009536743
0.599040417000651	534.352355957031	0.714999973773956
0.683792284689844	583.765319824219	0.814999997615814
0.76884200097993	630.229064941406	0.915000021457672
0.853534322232008	673.946594238281	1.01499998569489
0.937988399527967	715.040161132813	1.11500000953674
1.02166819851846	752.579162597656	1.2150000333786
1.10731355380267	791.055236816406	1.31500005722046
1.19260139763355	825.357177734375	1.41499996185303
1.27705547492951	856.911926269531	1.51499998569489
1.36174785438925	885.641540527344	1.61500000953674
1.44465337507427	908.920349121094	1.7150000333786
1.53125158976763	929.391174316406	1.81500005722046
1.61600357387215	940.624267578125	1.91499996185303
1.70033844187856	937.399719238281	2.01500010490417
1.7850308213383	912.016540527344	2.11500000953674
1.86829373706132	864.78515625	2.21499991416931
1.95477274246514	810.300231933594	2.31500005722046
2.03952472656965	735.56298828125	2.41499996185303
2.1243360824883	316.140472412109	2.51500010490417
2.20807548612356	131.858459472656	2.61500000953674
2.29288707487285	127.141914367676	2.71499991416931
2.33582872897387	80.6597747802734	2.76500010490417

File: Tensile_test_results/test_10272021/LINE1L05L26IN1.txt
DAQ: Crosshead, … - (Timed)   
Test: MTS EM Tension (Simplified)
Test Run: Test Run 252
Date: 10/27/2021 5:29:26 PM


Crosshead 	Load 	Time 
mm	N	sec
0.0879084982443601	157.547073364258	0.11599999666214
0.173672873643227	225.994003295898	0.216000005602837
0.259079912211746	291.454681396484	0.316000014543533
0.346928864018992	358.396270751953	0.416000008583069
0.431561609730124	418.719665527344	0.515999972820282
0.51583704771474	476.541229248047	0.61599999666214
0.600648461841047	533.129028320313	0.716000020503998
0.685162143781781	587.794311523438	0.815999984741211
0.770926533732563	641.087585449219	0.916000008583069
0.854546786285937	690.162475585938	1.01600003242493
0.9400729322806	737.095825195313	1.11600005626678
1.02416973095387	780.25048828125	1.21599996089935
1.10915978439152	821.650817871094	1.31599998474121
1.19438813999295	860.070861816406	1.41600000858307
1.27759156748652	891.793762207031	1.51600003242493
1.36311771348119	918.228393554688	1.61600005626678
1.44769088365138	933.278137207031	1.71599996089935
1.53303833212703	927.868591308594	1.81599998474121
1.61790940910578	-18.7788906097412	1.91600000858307
1.62416300736368	10.05029296875	1.92299997806549

File: Tensile_test_results/test_10272021/LINE1L05L26IN1C.txt
DAQ: Crosshead, … - (Timed)   
Test: MTS EM Tension (Simplified)
Test Run: Test Run 265
Date: 10/27/2021 5:47:08 PM


Crosshead 	Load 	Time 
mm	N	sec
0.0854665922815911	169.749588012695	0.116999998688698
0.17218392167706	240.123474121094	0.216999992728233
0.256935803918168	305.956939697266	0.31700000166893
0.343712687026709	372.593841552734	0.416999995708466
0.42882192065008	434.630737304688	0.517000019550323
0.51303778309375	493.81591796875	0.616999983787537
0.598742626607418	552.58203125	0.717000007629395
0.681886449456215	605.929565429688	0.816999971866608
0.76782947871834	660.68017578125	0.916999995708466
0.85305783431977	712.245239257813	1.01699995994568
0.937273725867271	759.820983886719	1.11699998378754
1.02214468643069	804.680297851563	1.21700000762939
1.10630097333342	846.369506835938	1.31700003147125
1.1916485382244	885.591613769531	1.41700005531311
1.27622170839459	920.860595703125	1.51699995994568
1.36061618104577	950.454528808594	1.61699998378754
1.44459388684481	972.4814453125	1.71700000762939
1.53012003283948	985.589904785156	1.81700003147125
1.61457411013544	980.076232910156	1.91700005531311
1.69974286109209	949.750366210938	2.01699995994568
1.78366096224636	877.991882324219	2.11700010299683
1.86865113209933	537.171936035156	2.21700000762939
1.95376039482653	112.07829284668	2.31699991226196
2.03809537924826	128.775909423828	2.41700005531311
2.09717755205929	77.2487487792969	2.48600006103516

File: Tensile_test_results/test_10272021/LINE1L05L26IN3.txt
DAQ: Crosshead, … - (Timed)   
Test: MTS EM Tension (Simplified)
Test Run: Test Run 254
Date: 10/27/2021 5:31:27 PM


Crosshead 	Load 	Time 
mm	N	sec
0.0856452679727226	132.007720947266	0.112999998033047
0.17045671120286	200.760070800781	0.212999999523163
0.257650506682694	268.791168212891	0.312999993562698
0.344010477419943	335.063385009766	0.412999987602234
0.428583705797791	397.534698486328	0.513000011444092
0.514407642185688	459.187835693359	0.612999975681305
0.596896279603243	515.08837890625	0.712999999523163
0.68349449429661	574.399963378906	0.813000023365021
0.766995653975755	627.742797851563	0.912999987602234
0.852998287882656	681.191528320313	1.01300001144409
0.937571516260505	729.433227539063	1.11300003528595
1.02083443198353	773.762634277344	1.21300005912781
1.10713485628366	818.29443359375	1.31299996376038
1.19039777200669	857.059936523438	1.41299998760223
1.27574522048235	893.097351074219	1.51300001144409
1.36139045935124	923.745361328125	1.61300003528595
1.44518946763128	942.264892578125	1.71300005912781
1.52982224244624	924.145385742188	1.81299996376038
1.5634133014828	16.6848831176758	1.85300004482269

File: Tensile_test_results/test_10272021/LINE1L05L46C.txt
DAQ: Crosshead, … - (Timed)   
Test: MTS EM Tension (Simplified)
Test Run: Test Run 259
Date: 10/27/2021 5:37:44 PM


Crosshead 	Load 	Time 
mm	N	sec
0.0860026193549857	128.056030273438	0.114000000059605
0.17218392167706	198.015426635742	0.214000001549721
0.25913945864886	266.984924316406	0.314000010490417
0.344963424140587	332.830444335938	0.414000004529953
0.429060164606199	394.46435546875	0.513999998569489
0.513633363880217	454.597045898438	0.614000022411346
0.598325685132295	513.40087890625	0.71399998664856
0.684745260514319	572.414794921875	0.814000010490417
0.769258884247392	627.027587890625	0.913999974727631
0.85305783431977	678.185424804688	1.01400005817413
0.936856784392148	725.862915039063	1.1139999628067
1.02274026721716	773.328918457031	1.21399998664856
1.10814732033759	817.079528808594	1.31400001049042
1.19206542149186	855.245300292969	1.41400003433228
1.27663859166205	890.517028808594	1.51400005817413
1.35996111202985	918.253723144531	1.6139999628067
1.44697620999068	939.070373535156	1.71399998664856
1.53065600898117	901.823974609375	1.81400001049042
1.56597432214767	13.6263294219971	1.85500001907349

File: Tensile_test_results/test_10272021/LINE1L05L46IN1.txt
DAQ: Crosshead, … - (Timed)   
Test: MTS EM Tension (Simplified)
Test Run: Test Run 256
Date: 10/27/2021 5:35:02 PM


Crosshead 	Load 	Time 
mm	N	sec
0.0889209914021194	151.105560302734	0.116999998688698
0.173375083249994	217.834487915039	0.216999992728233
0.261581386439502	286.404724121094	0.31700000166893
0.347107532434165	349.598083496094	0.416999995708466
0.432931468822062	410.888427734375	0.517000019550323
0.51673041889444	468.683624267578	0.616999983787537
0.601244100835174	524.587585449219	0.717000007629395
0.685638631694019	579.271545410156	0.816999971866608
0.771700812038034	633.994262695313	0.916999995708466
0.856631377246231	684.706787109375	1.01699995994568
0.939953839406371	730.635803222656	1.11699998378754
1.0251821950078	775.801818847656	1.21700000762939
1.10933848191053	817.625671386719	1.31700003147125
1.19534111581743	857.424560546875	1.41700005531311
1.27908051945269	891.160583496094	1.51699995994568
1.36389199178666	920.011291503906	1.61699998378754
1.44894164986908	939.903137207031	1.71700000762939
1.53226417023689	947.208740234375	1.81700003147125
1.61773071158677	937.562316894531	1.91700005531311
1.70212530065328	885.965515136719	2.01699995994568
1.77836022339761	5.54964017868042	2.10500001907349

File: Tensile_test_results/test_10272021/LINE1L05L46IN2.txt
DAQ: Crosshead, … - (Timed)   
Test: MTS EM Tension (Simplified)
Test Run: Test Run 257
Date: 10/27/2021 5:36:03 PM


Crosshead 	Load 	Time 
mm	N	sec
0.0885636400198564	140.579605102539	0.116999998688698
0.175042732735164	210.982147216797	0.216999992728233
0.260390195762739	277.116577148438	0.31700000166893
0.347643566783518	344.304016113281	0.416999995708466
0.432693224865943	406.494598388672	0.517000019550323
0.516373082064092	465.125030517578	0.616999983787537
0.601363193709403	523.258544921875	0.717000007629395
0.685995968524367	578.352478027344	0.816999971866608
0.771879451349378	632.417663574219	0.916999995708466
0.856512226164341	682.910705566406	1.01699995994568
0.94019208336249	728.972900390625	1.11699998378754
1.02458661422133	773.742004394531	1.21700000762939
1.11047015525401	817.115112304688	1.31700003147125
1.1952220229432	857.535949707031	1.41700005531311
1.27955700736493	894.060974121094	1.51699995994568
1.36335589922965	925.297668457031	1.61699998378754
1.44792918581516	951.644348144531	1.71700000762939
1.53339572716504	964.006286621094	1.81700003147125
1.61802850198001	908.10546875	1.91700005531311
1.63881445769221	34.8762817382813	1.94000005722046

File: Tensile_test_results/test_10272021/LINE1L10L2C.txt
DAQ: Crosshead, … - (Timed)   
Test: MTS EM Tension (Simplified)
Test Run: Test Run 181
Date: 10/27/2021 3:45:27 PM


Crosshead 	Load 	Time 
mm	N	sec
0.0874915858730674	156.422393798828	0.115000002086163
0.173791995621286	227.263732910156	0.215000003576279
0.260092405369505	295.751403808594	0.314999997615814
0.345618551364169	361.006103515625	0.41499999165535
0.430549116572365	424.562286376953	0.514999985694885
0.515181920491159	484.987640380859	0.615000009536743
0.60017203213647	544.750305175781	0.714999973773956
0.684804806951433	602.318176269531	0.814999997615814
0.769437581766397	656.464111328125	0.915000021457672
0.854129903018475	705.802124023438	1.01499998569489
0.938583980314434	752.345336914063	1.11500000953674
1.02375284768641	797.533142089844	1.2150000333786
1.10844511073083	838.544067382813	1.31500005722046
1.19313749019057	876.42626953125	1.41499996185303
1.2774724746123	909.347351074219	1.51499998569489
1.36240303982049	934.467041015625	1.61500000953674
1.44733360502869	937.566223144531	1.7150000333786
1.53196637984365	897.965087890625	1.81500005722046
1.61671824753284	842.717651367188	1.91499996185303
1.65424018632621	-41.7560691833496	1.95899999141693

File: Tensile_test_results/test_10272021/LINE1L10L2IN1.txt
DAQ: Crosshead, … - (Timed)   
Test: MTS EM Tension (Simplified)
Test Run: Test Run 179
Date: 10/27/2021 3:42:05 PM


Crosshead 	Load 	Time 
mm	N	sec
0.113101785245817	167.766937255859	0.171000003814697
0.201308066607453	240.850814819336	0.270999997854233
0.287012895569205	307.773773193359	0.370999991893768
0.372658163541928	372.363128662109	0.470999985933304
0.457112269941717	433.821502685547	0.570999979972839
0.543055299203843	495.208160400391	0.671000003814697
0.628105015493929	554.585571289063	0.771000027656555
0.712142209522426	609.560791015625	0.870999991893768
0.796774984337389	660.703552246094	0.971000015735626
0.881288608070463	708.637512207031	1.07099997997284
0.966695661190897	755.923828125	1.1710000038147
1.05126888956875	799.095703125	1.27100002765656
1.13566336221993	839.438232421875	1.37100005149841
1.21987925376743	875.749450683594	1.47099995613098
1.3048694236204	909.397644042969	1.57099997997284
1.38991908170283	936.875305175781	1.6710000038147
1.47437315899879	952.660705566406	1.77100002765656
1.55912502668798	948.883361816406	1.87100005149841
1.64334091823548	915.58984375	1.97099995613098
1.72845018096268	883.70556640625	2.07100009918213
1.81344023440033	860.555053710938	2.1710000038147
1.89789442811161	841.243591308594	2.27099990844727
1.98264629580081	823.511657714844	2.37100005149841
2.0666834898293	805.139404296875	2.47099995613098
2.15179263614118	785.85498046875	2.57100009918213
2.23660422489047	757.672180175781	2.6710000038147
2.32117739506066	648.578125	2.77099990844727
2.37763882614672	33.8761558532715	2.83699989318848

File: Tensile_test_results/test_10272021/LINE1L10L2IN2.txt
DAQ: Crosshead, … - (Timed)   
Test: MTS EM Tension (Simplified)
Test Run: Test Run 180
Date: 10/27/2021 3:44:06 PM


Crosshead 	Load 	Time 
mm	N	sec
0.0867768831085414	144.610778808594	0.114000000059605
0.17313685384579	214.124130249023	0.214000001549721
0.259199034189805	281.189453125	0.314000010490417
0.344665633747354	345.288970947266	0.414000004529953
0.429238833021373	407.287902832031	0.513999998569489
0.514526735059917	467.018310546875	0.614000022411346
0.599338207393885	524.23193359375	0.71399998664856
0.684030528645962	578.714599609375	0.814000010490417
0.768603757023811	630.912414550781	0.913999974727631
0.852640951052308	677.42529296875	1.01400005817413
0.938047945965081	722.691955566406	1.1139999628067
1.02297856938094	765.217163085938	1.21399998664856
1.10767083242536	805.413452148438	1.31400001049042
1.19224411901087	842.895385742188	1.41400003433228
1.27622170839459	876.701049804688	1.51400005817413
1.36168824974447	908.897583007813	1.6139999628067
1.44655932672322	933.564208984375	1.71399998664856
1.53119210153818	946.969360351563	1.81400001049042
1.61576527170837	939.09375	1.91400003433228
1.69980246573687	904.814758300781	2.01399993896484
1.7852095188573	875.278076171875	2.11400008201599
1.86990178190172	853.767150878906	2.21399998664856
1.95447495207191	836.903686523438	2.31399989128113
2.03904835507274	822.448547363281	2.41400003433228
2.12308554910123	807.37939453125	2.51399993896484
2.2087306715548	791.138244628906	2.61400008201599
2.28800321929157	51.5330963134766	2.70700001716614
