Repository: ARTS-Laboratory/Dataset-in-situ-monitoring-FFF-structures

# Real-time structural validation for fused filament fabrication components

This repo is the in situ monitroing and decision making for the component manufacturing by fused filament favrication.

## [Dataset1]
Dataset related to two parts:
1. The defect images for machine learning.
2. The tesile test result to build the defect imapct decision boundary. 
@Misc{Fu2022DatasetInSitu,  
author = {Yanzhou Fu and Austin Downey and Zachary Ziehl},  
howpublished = {GitHub},  
title = {Dataset-in-situ-monitoring-FFF-structures},  
year = {2022},  
groups = {{ARTS-L}ab},  
url = {https://github.com/ARTS-Laboratory/Dataset-in-situ-monitoring-FFF-structures},  
}

File: Tensile_test_results/test_10272021/LINE2L15L5IN2.txt
DAQ: Crosshead, … - (Timed)   
Test: MTS EM Tension (Simplified)
Test Run: Test Run 238
Date: 10/27/2021 5:04:53 PM


Crosshead 	Load 	Time 
mm	N	sec
0.0857643826748244	161.374252319336	0.112999998033047
0.171588326338679	231.74577331543	0.212999999523163
0.257710053119808	300.021514892578	0.312999993562698
0.342640618328005	365.177185058594	0.412999987602234
0.428345461841673	428.994781494141	0.513000011444092
0.514467188622802	491.845733642578	0.612999975681305
0.59826613869518	550.191833496094	0.712999999523163
0.683315854985267	607.909851074219	0.813000023365021
0.766876561101526	662.06982421875	0.912999987602234
0.852700497489423	715.50048828125	1.01300001144409
0.937988399527967	765.454833984375	1.11300003528595
1.02214468643069	810.711181640625	1.21300005912781
1.1067179730162	853.240905761719	1.31299996376038
1.19027867913246	892.111328125	1.41299998760223
1.2765791034326	926.819763183594	1.51300001144409
1.36115227360278	948.097412109375	1.61300003528595
1.44572544377297	939.806640625	1.71300005912781
1.52976263780147	896.14404296875	1.81299996376038
1.61368073895574	860.364318847656	1.91299998760223
1.70021934900433	836.630065917969	2.01300001144409
1.78473303094506	816.268920898438	2.11299991607666
1.86888931784779	796.793395996094	2.21300005912781
1.95167574565858	772.911987304688	2.31299996376038
2.02546897344291	11.4147243499756	2.39800000190735

File: Tensile_test_results/test_10272021/LINE3L05L26IN3C.txt
DAQ: Crosshead, … - (Timed)   
Test: MTS EM Tension (Simplified)
Test Run: Test Run 268
Date: 10/27/2021 5:53:16 PM


Crosshead 	Load 	Time 
mm	N	sec
0.0900526065379381	134.791595458984	0.118000000715256
0.176412577275187	204.497344970703	0.217999994754791
0.262593879597262	272.013916015625	0.317999988794327
0.34806045005098	336.430816650391	0.418000012636185
0.43239543447271	397.60498046875	0.51800000667572
0.516611326020211	456.398742675781	0.617999970912933
0.602792599238455	515.440856933594	0.717999994754791
0.687723164446652	571.793884277344	0.818000018596649
0.77152211451903	624.514526367188	0.917999982833862
0.856214435771108	675.844482421875	1.01800000667572
0.940370722673833	723.344665527344	1.11800003051758
1.0267902398482	770.270751953125	1.21800005435944
1.11148261930794	812.298522949219	1.317999958992
1.19557930156589	849.653381347656	1.41799998283386
1.27949740272015	882.9619140625	1.51800000667572
1.36466627009213	912.211975097656	1.61800003051758
1.45019241608679	934.05908203125	1.71800005435944
1.53476558625698	944.318725585938	1.817999958992
1.61916017532349	936.317199707031	1.91799998283386
1.70283997431397	-37.349853515625	2.01799988746643
1.70992745552212	44.9076652526855	2.02600002288818

File: Tensile_test_results/test_10272021/LINE3L10L3C.txt
DAQ: Crosshead, … - (Timed)   
Test: MTS EM Tension (Simplified)
Test Run: Test Run 208
Date: 10/27/2021 4:24:36 PM


Crosshead 	Load 	Time 
mm	N	sec
0.0848114505060948	174.162857055664	0.114000000059605
0.171886116731912	246.762268066406	0.214000001549721
0.25747183826752	314.062469482422	0.314000010490417
0.343712687026709	380.747711181641	0.414000004529953
0.428405008278787	443.680480957031	0.513999998569489
0.51405030535534	506.105041503906	0.614000022411346
0.59826613869518	564.721557617188	0.71399998664856
0.681886449456215	620.716857910156	0.814000010490417
0.768425059504807	678.397155761719	0.913999974727631
0.852343160659075	730.249267578125	1.01400005817413
0.937750155571848	780.192932128906	1.1139999628067
1.021608710289	825.059326171875	1.21399998664856
1.1058246018365	866.336669921875	1.31400001049042
1.19188672397286	905.114562988281	1.41400003433228
1.27604301087558	934.43359375	1.51400005817413
1.36073539033532	950.909912109375	1.6139999628067
1.44453428220004	944.813171386719	1.71399998664856
1.52994133532047	906.159790039063	1.81400001049042
1.61505059804767	864.412292480469	1.91400003433228
1.6992068849504	834.478637695313	2.01399993896484
1.78473303094506	808.238830566406	2.11400008201599
1.86757906340063	772.632995605469	2.21399998664856
1.95399858057499	676.638122558594	2.31399989128113
2.00831610709429	14.7344226837158	2.37800002098083

File: Tensile_test_results/test_10272021/LINE3L10L3IN1.txt
DAQ: Crosshead, … - (Timed)   
Test: MTS EM Tension (Simplified)
Test Run: Test Run 206
Date: 10/27/2021 4:22:28 PM


Crosshead 	Load 	Time 
mm	N	sec
0.0860026193549857	151.192306518555	0.114000000059605
0.172719941474497	223.092819213867	0.214000001549721
0.258722575381398	290.898468017578	0.314000010490417
0.344367843354121	357.339782714844	0.414000004529953
0.429119711043313	420.149475097656	0.513999998569489
0.51482452545315	482.796051025391	0.614000022411346
0.599516904912889	542.72216796875	0.71399998664856
0.684030528645962	599.961242675781	0.814000010490417
0.767591234762222	654.476318359375	0.913999974727631
0.853355624713004	708.806274414063	1.01400005817413
0.938703131396323	760.648132324219	1.1139999628067
1.02268077898771	807.429504394531	1.21399998664856
1.1076113441959	852.294067382813	1.31400001049042
1.19117205031216	891.394836425781	1.41400003433228
1.27705547492951	926.869567871094	1.51400005817413
1.36204564478248	951.313171386719	1.6139999628067
1.44590414129198	961.732482910156	1.71399998664856
1.53089431114495	938.927612304688	1.81400001049042
1.55960151460022	-19.4822845458984	1.84800004959106

File: Tensile_test_results/test_10272021/LINE3L10L3IN2.txt
DAQ: Crosshead, … - (Timed)   
Test: MTS EM Tension (Simplified)
Test Run: Test Run 207
Date: 10/27/2021 4:23:40 PM


Crosshead 	Load 	Time 
mm	N	sec
0.0885636400198564	168.282379150391	0.116999998688698
0.175400084117427	240.832550048828	0.216999992728233
0.261343142483383	308.357482910156	0.31700000166893
0.345797248883173	373.238494873047	0.416999995708466
0.432038097642362	438.413726806641	0.517000019550323
0.517504697199911	500.807525634766	0.616999983787537
0.601780076976866	559.638549804688	0.717000007629395
0.686472456436604	618.127868652344	0.816999971866608
0.77050959225744	671.752014160156	0.916999995708466
0.855976191814989	725.258178710938	1.01699995994568
0.941204547416419	775.562255859375	1.11699998378754
1.0250034974888	821.373168945313	1.21700000762939
1.10915978439152	863.96435546875	1.31700003147125
1.19480513967574	903.188415527344	1.41700005531311
1.27919961232692	933.878234863281	1.51699995994568
1.36454706080258	953.995727539063	1.61699998378754
1.44852476660162	952.016662597656	1.71700000762939
1.53262144885957	916.111572265625	1.81700003147125
1.61779031623155	861.318969726563	1.91700005531311
1.68467464391142	14.0588998794556	1.99500000476837

File: Tensile_test_results/test_10272021/LINE3L10L4C.txt
DAQ: Crosshead, … - (Timed)   
Test: MTS EM Tension (Simplified)
Test Run: Test Run 211
Date: 10/27/2021 4:27:22 PM


Crosshead 	Load 	Time 
mm	N	sec
0.0871937882038765	162.30500793457	0.115000002086163
0.172422151081264	232.164993286133	0.215000003576279
0.259973283391446	303.067779541016	0.314999997615814
0.34549945848994	369.260314941406	0.41499999165535
0.430132204201072	433.489501953125	0.514999985694885
0.514288491103798	493.692169189453	0.615000009536743
0.599516904912889	554.507995605469	0.714999973773956
0.685340841300786	613.707336425781	0.814999997615814
0.769973616115749	670.268371582031	0.915000021457672
0.854189449455589	722.358154296875	1.01499998569489
0.937869306653738	771.973754882813	1.11500000953674
1.02369324304163	820.841247558594	1.2150000333786
1.10886199399829	864.818542480469	1.31500005722046
1.1934352805838	904.51611328125	1.41499996185303
1.27765105571598	935.038513183594	1.51499998569489
1.36150966864079	952.711547851563	1.61500000953674
1.44745269790292	952.542297363281	1.7150000333786
1.53232365846634	911.575744628906	1.81500005722046
1.5895594842732	0.731069505214691	1.88199996948242

File: Tensile_test_results/test_10272021/LINE3L10L4IN1.txt
DAQ: Crosshead, … - (Timed)   
Test: MTS EM Tension (Simplified)
Test Run: Test Run 209
Date: 10/27/2021 4:25:39 PM


Crosshead 	Load 	Time 
mm	N	sec
0.0853474775794894	149.26513671875	0.112999998033047
0.171588326338679	220.192306518555	0.212999999523163
0.256995350355282	287.037322998047	0.312999993562698
0.343831809004769	354.044891357422	0.412999987602234
0.428583705797791	417.163543701172	0.513000011444092
0.514109851792455	477.835784912109	0.612999975681305
0.597134523559362	534.436401367188	0.712999999523163
0.682958459947258	592.287963867188	0.813000023365021
0.768305966630578	647.398864746094	0.912999987602234
0.852521799970418	699.124389648438	1.01300001144409
0.937631062697619	749.814575195313	1.11300003528595
1.02017924655229	794.765319824219	1.21300005912781
1.10707525163889	840.829895019531	1.31299996376038
1.19200581684709	880.893493652344	1.41299998760223
1.27634080126882	914.361389160156	1.51300001144409
1.36079487856477	939.889953613281	1.61300003528595
1.44387921318412	951.709411621094	1.71300005912781
1.53059652075171	948.696533203125	1.81299996376038
1.61534838844091	918.752075195313	1.91299998760223
1.69884948991239	877.364562988281	2.01300001144409
1.78419705480337	819.464477539063	2.11299991607666
1.81260646786541	-31.9710292816162	2.1470000743866

File: Tensile_test_results/test_10272021/LINE3L10L4IN2.txt
DAQ: Crosshead, … - (Timed)   
Test: MTS EM Tension (Simplified)
Test Run: Test Run 210
Date: 10/27/2021 4:26:29 PM


Crosshead 	Load 	Time 
mm	N	sec
0.0861812950461172	192.591827392578	0.112999998033047
0.171707448316738	259.84765625	0.212999999523163
0.258782121818513	325.936340332031	0.312999993562698
0.344963424140587	390.065399169922	0.412999987602234
0.429298408562317	448.766754150391	0.513000011444092
0.514586339704692	506.400024414063	0.612999975681305
0.597134523559362	558.039794921875	0.712999999523163
0.6845070165582	613.550903320313	0.813000023365021
0.769258884247392	664.218017578125	0.912999987602234
0.853355624713004	711.669799804688	1.01300001144409
0.937869306653738	757.24609375	1.11300003528595
1.02172780316323	799.34765625	1.21300005912781
1.10808771569282	841.331176757813	1.31299996376038
1.19266100227833	878.511047363281	1.41299998760223
1.27705547492951	911.568115234375	1.51300001144409
1.36043759994209	937.026306152344	1.61300003528595
1.44608283881098	955.828369140625	1.71300005912781
1.53148989193141	955.397521972656	1.81299996376038
1.6158843645826	921.994384765625	1.91299998760223
1.7009936273098	-2.59864258766174	2.01399993896484

File: Tensile_test_results/test_10272021/LINE3L10L5C.txt
DAQ: Crosshead, … - (Timed)   
Test: MTS EM Tension (Simplified)
Test Run: Test Run 214
Date: 10/27/2021 4:30:15 PM


Crosshead 	Load 	Time 
mm	N	sec
0.0879680519574322	146.232940673828	0.11599999666214
0.174208907992579	215.736602783203	0.216000005602837
0.260092405369505	283.162475585938	0.316000014543533
0.346095039276406	348.106597900391	0.416000008583069
0.43072781409137	409.748931884766	0.515999972820282
0.51673041889444	471.445953369141	0.61599999666214
0.600886705797166	528.329528808594	0.716000020503998
0.686174666043371	584.558471679688	0.815999984741211
0.769080186728388	636.228637695313	0.916000008583069
0.855499762110412	688.1962890625	1.01600003242493
0.940013385843486	736.501770019531	1.11600005626678
1.02464621886611	780.351989746094	1.21599996089935
1.10963627230376	823.067932128906	1.31599998474121
1.19272049050778	860.498168945313	1.41600000858307
1.27902091480792	897.094909667969	1.51600003242493
1.36281992308795	926.232421875	1.61600005626678
1.44822697620839	949.647521972656	1.71599996089935
1.53303833212703	956.803466796875	1.81599998474121
1.61647994536906	929.809387207031	1.91600000858307
1.70164881274104	867.238342285156	2.01600003242493
1.77657348103821	-24.7857284545898	2.10400009155273

File: Tensile_test_results/test_10272021/LINE3L10L5IN1.txt
DAQ: Crosshead, … - (Timed)   
Test: MTS EM Tension (Simplified)
Test Run: Test Run 212
Date: 10/27/2021 4:28:31 PM


Crosshead 	Load 	Time 
mm	N	sec
0.0869555587996729	146.792022705078	0.114000000059605
0.172779502463527	216.233413696289	0.214000001549721
0.259913736954331	284.649200439453	0.314000010490417
0.345797248883173	349.980438232422	0.414000004529953
0.429655745392665	410.443939208984	0.513999998569489
0.514526735059917	470.483612060547	0.614000022411346
0.599874241743237	529.5849609375	0.71399998664856
0.685102597344667	585.719909667969	0.814000010490417
0.769973616115749	641.661804199219	0.913999974727631
0.853117380756885	692.259704589844	1.01400005817413
0.939120014663786	743.86474609375	1.1139999628067
1.02387194056064	791.539306640625	1.21399998664856
1.10880250576884	835.407531738281	1.31400001049042
1.19301828090101	875.030639648438	1.41400003433228
1.27622170839459	908.717590332031	1.51400005817413
1.36264122556895	938.238403320313	1.6139999628067
1.44763139542192	954.925720214844	1.71399998664856
1.53232365846634	952.976379394531	1.81400001049042
1.61624175962061	918.409851074219	1.91400003433228
1.67621730361134	-3.18008899688721	1.98599994182587

File: Tensile_test_results/test_10272021/LINE3L10L5IN2.txt
DAQ: Crosshead, … - (Timed)   
Test: MTS EM Tension (Simplified)
Test Run: Test Run 213
Date: 10/27/2021 4:29:28 PM


Crosshead 	Load 	Time 
mm	N	sec
0.0869555587996729	119.024963378906	0.114000000059605
0.173672873643227	190.430587768555	0.214000001549721
0.259973283391446	259.104583740234	0.314000010490417
0.345142092555761	324.233093261719	0.414000004529953
0.428524130256847	385.360198974609	0.513999998569489
0.515896594151855	449.938049316406	0.614000022411346
0.599993334617466	508.807464599609	0.71399998664856
0.6854003877379	566.543701171875	0.814000010490417
0.769437581766397	621.007568359375	0.913999974727631
0.85305783431977	671.667846679688	1.01400005817413
0.939596502576023	722.360229492188	1.1139999628067
1.02393142879009	768.931823730469	1.21399998664856
1.10880250576884	813.105651855469	1.31400001049042
1.19248230475932	852.10400390625	1.41400003433228
1.27735326532274	890.327758789063	1.51400005817413
1.36210524942726	921.037719726563	1.6139999628067
1.44757179077715	945.8154296875	1.71399998664856
1.53226417023689	952.155212402344	1.81400001049042
1.61558657418936	917.002746582031	1.91400003433228
1.70039804652333	811.727172851563	2.01399993896484
1.72827148344368	-28.8876247406006	2.0460000038147

File: Tensile_test_results/test_10272021/LINE3L15L2IN1.txt
DAQ: Crosshead, … - (Timed)   
Test: MTS EM Tension (Simplified)
Test Run: Test Run 240
Date: 10/27/2021 5:13:19 PM


Crosshead 	Load 	Time 
mm	N	sec
0.0856452679727226	174.535675048828	0.112999998033047
0.171767009305768	245.206085205078	0.212999999523163
0.256697559962049	311.118408203125	0.312999993562698
0.342997984262183	376.762756347656	0.412999987602234
0.429655745392665	441.571899414063	0.513000011444092
0.514288491103798	502.267486572266	0.612999975681305
0.598325685132295	560.174682617188	0.712999999523163
0.681469507981092	615.162658691406	0.813000023365021
0.768067722674459	671.323425292969	0.912999987602234
0.85317698540166	722.731628417969	1.01300001144409
0.937690609134734	770.760803222656	1.11300003528595
1.02214468643069	815.773498535156	1.21300005912781
1.10505032353103	855.462158203125	1.31299996376038
1.19194632861763	894.809631347656	1.41299998760223
1.27651949878782	922.324829101563	1.51300001144409
1.36091408785433	934.9072265625	1.61300003528595
1.44518946763128	912.436706542969	1.71300005912781
1.52922666165978	868.740966796875	1.81299996376038
1.6151696909219	832.372314453125	1.91299998760223
1.69998116325587	795.121765136719	2.01300001144409
1.77657348103821	1.98502612113953	2.1029999256134

File: Tensile_test_results/test_10272021/LINE3L15L3IN1.txt
DAQ: Crosshead, … - (Timed)   
Test: MTS EM Tension (Simplified)
Test Run: Test Run 243
Date: 10/27/2021 5:15:58 PM


Crosshead 	Load 	Time 
mm	N	sec
0.0898143698577769	168.286193847656	0.118000000715256
0.174685381352901	236.91911315918	0.217999994754791
0.261760054854676	305.661834716797	0.317999988794327
0.348358269548044	372.003021240234	0.418000012636185
0.433467503171414	434.633758544922	0.51800000667572
0.516849511768669	492.970458984375	0.617999970912933
0.602792599238455	552.130798339844	0.717999994754791
0.687068037223071	607.8056640625	0.818000018596649
0.77253463678062	663.259338378906	0.917999982833862
0.857107806950808	714.620239257813	1.01800000667572
0.939775141887367	761.505432128906	1.11800003051758
1.02684984449297	809.585754394531	1.21800005435944
1.11058924812824	850.632690429688	1.317999958992
1.1961153941229	889.834045410156	1.41799998283386
1.28050986677408	919.860656738281	1.51800000667572
1.36401108466089	938.511596679688	1.61800003051758
1.45037099719048	941.056640625	1.71800005435944
1.53452740050852	908.685852050781	1.817999958992
1.61927926819772	872.5234375	1.91799998283386
1.70307816006243	847.289184570313	2.01799988746643
1.78830651566386	830.742309570313	2.11800003051758
1.87270110473037	815.446838378906	2.21799993515015
1.95709569379687	800.416259765625	2.31800007820129
2.0423240493983	774.083801269531	2.41799998283386
2.11766571737826	-0.550835609436035	2.50699996948242

File: Tensile_test_results/test_10272021/LINE3L15L4C.txt
DAQ: Crosshead, … - (Timed)   
Test: MTS EM Tension (Simplified)
Test Run: Test Run 248
Date: 10/27/2021 5:20:39 PM


Crosshead 	Load 	Time 
mm	N	sec
0.0898143698577769	166.226425170898	0.118000000715256
0.176412577275187	238.19514465332	0.217999994754791
0.260866683674976	304.37841796875	0.317999988794327
0.34716707887128	371.214935302734	0.418000012636185
0.433407927630469	435.343444824219	0.51800000667572
0.518695858772844	497.893585205078	0.617999970912933
0.60297129675746	556.277160644531	0.717999994754791
0.685876875650138	611.071899414063	0.818000018596649
0.771760358475149	666.748962402344	0.917999982833862
0.857405597344041	719.531799316406	1.01800000667572
0.94209797680378	768.521240234375	1.11800003051758
1.02613517083228	813.1689453125	1.21800005435944
1.10987457446754	854.775756835938	1.317999958992
1.19528151117265	893.236389160156	1.41799998283386
1.28068856429309	923.611999511719	1.51800000667572
1.36544043198228	938.480102539063	1.61800003051758
1.44882255699486	917.431396484375	1.71800005435944
1.53333623893559	875.006469726563	1.817999958992
1.61868368741125	843.485229492188	1.91799998283386
1.70462671667337	821.338562011719	2.01799988746643
1.78890209645033	799.121337890625	2.11800003051758
1.87091436237097	776.877807617188	2.21799993515015
1.95715529844165	752.8994140625	2.31800007820129
2.04208586364985	527.391784667969	2.41799998283386
2.05620122142136	10.8220281600952	2.43400001525879

File: Tensile_test_results/test_10272021/LINE3L15L4IN2.txt
DAQ: Crosshead, … - (Timed)   
Test: MTS EM Tension (Simplified)
Test Run: Test Run 247
Date: 10/27/2021 5:19:27 PM


Crosshead 	Load 	Time 
mm	N	sec
0.0913033363758586	147.995010375977	0.119999997317791
0.178199334186502	218.464096069336	0.219999998807907
0.263368128798902	283.918762207031	0.319999992847443
0.348477362422273	347.247009277344	0.419999986886978
0.434420449892059	409.42041015625	0.519999980926514
0.520482601132244	470.489654541016	0.620000004768372
0.604877131991088	526.959655761719	0.720000028610229
0.688556989189237	579.793518066406	0.819999992847443
0.77342800796032	632.27978515625	0.920000016689301
0.858596817124635	681.846740722656	1.01999998092651
0.943825172726065	728.497924804688	1.12000000476837
1.02810061071068	772.460144042969	1.22000002861023
1.11154222395271	812.986389160156	1.32000005245209
1.19706836994737	852.685180664063	1.41999995708466
1.28205842338502	889.264343261719	1.51999998092651
1.36716768611223	918.000305175781	1.62000000476837
1.4512644847855	929.218200683594	1.72000002861023
1.52297294698656	1.07845413684845	1.80499994754791

File: Tensile_test_results/test_10272021/LINE3L15L5C.txt
DAQ: Crosshead, … - (Timed)   
Test: MTS EM Tension (Simplified)
Test Run: Test Run 251
Date: 10/27/2021 5:23:25 PM


Crosshead 	Load 	Time 
mm	N	sec
0.0854070312925614	186.540740966797	0.115000002086163
0.171052306541242	256.415954589844	0.215000003576279
0.257174047874287	323.877014160156	0.314999997615814
0.34359356504865	390.793975830078	0.41499999165535
0.429596198955551	455.10888671875	0.514999985694885
0.512859085574746	513.666625976563	0.615000009536743
0.598147045820951	573.173156738281	0.714999973773956
0.682779820635915	628.572021484375	0.814999997615814
0.768246420193464	683.080688476563	0.915000021457672
0.853117380756885	734.603515625	1.01499998569489
0.936201657168567	780.661560058594	1.11500000953674
1.02178740780801	825.805236816406	1.2150000333786
1.10642018262297	867.71435546875	1.31500005722046
1.19176763109863	905.940856933594	1.41499996185303
1.27628131303936	935.494689941406	1.51499998569489
1.35954422876239	949.447143554688	1.61500000953674
1.44542765337974	933.611877441406	1.7150000333786
1.52952445205301	890.197570800781	1.81500005722046
1.61528878379613	857.829711914063	1.91499996185303
1.69884948991239	829.345153808594	2.01500010490417
1.7844948451966	805.308654785156	2.11500000953674
1.86805555131286	727.91650390625	2.21499991416931
1.90140830818564	-4.28022432327271	2.25399994850159

File: Tensile_test_results/test_10272021/LINE3L15L5IN1.txt
DAQ: Crosshead, … - (Timed)   
Test: MTS EM Tension (Simplified)
Test Run: Test Run 249
Date: 10/27/2021 5:21:35 PM


Crosshead 	Load 	Time 
mm	N	sec
0.0854665922815911	168.481353759766	0.112999998033047
0.172064799699001	239.593902587891	0.212999999523163
0.256399769568816	304.414855957031	0.312999993562698
0.343176652677357	371.082824707031	0.412999987602234
0.429357954999432	434.299438476563	0.513000011444092
0.514348095748574	493.928863525391	0.612999975681305
0.597908801864833	549.833618164063	0.712999999523163
0.682660669554025	604.790405273438	0.813000023365021
0.767710385844111	657.827453613281	0.912999987602234
0.852998287882656	708.394653320313	1.01300001144409
0.937690609134734	756.377990722656	1.11300003528595
1.02065573446453	799.645202636719	1.21300005912781
1.10689655411988	843.225280761719	1.31299996376038
1.1916485382244	882.393371582031	1.41299998760223
1.27651949878782	916.5810546875	1.51300001144409
1.36103318072855	941.985778808594	1.61300003528595
1.44393870141357	949.377136230469	1.71300005912781
1.53053691610694	928.821228027344	1.81299996376038
1.61522929556668	889.026733398438	1.91299998760223
1.69944507069886	857.994201660156	2.01300001144409
1.78419705480337	830.043701171875	2.11299991607666
1.84679310768843	10.7593154907227	2.18799996376038

File: Tensile_test_results/test_11222021/good1.txt
DAQ: Crosshead, … - (Timed)   
Test: MTS EM Tension (Simplified)
Test Run: Test Run 269
Date: 11/22/2021 3:35:31 PM


Crosshead 	Load 	Time 
mm	N	sec
0.119951022497844	169.61962890625	0.180000007152557
0.205894088139758	238.40625	0.280000001192093
0.291301112156361	305.530731201172	0.379999995231628
0.376350799342617	369.513458251953	0.479999989271164
0.461281364550814	431.03271484375	0.579999983310699
0.545973714906722	488.575744628906	0.680000007152557
0.6306660361588	544.260559082031	0.779999971389771
0.715298810973763	596.746459960938	0.879999995231628
0.799991132225841	647.182739257813	0.980000019073486
0.884623907040805	695.431945800781	1.08000004291534
0.969256681855768	742.051147460938	1.17999994754791
1.05394900310785	786.894897460938	1.27999997138977
1.13876047544181	830.7333984375	1.37999999523163
1.22339325025678	872.358642578125	1.48000001907349
1.30796642042696	911.166320800781	1.58000004291534
1.39259919524193	946.064636230469	1.67999994754791
1.47723197005689	970.585083007813	1.77999997138977
1.56198383774608	973.285949707031	1.87999999523163
1.64673570543528	934.882263183594	1.98000001907349
1.73136848025024	898.018249511719	2.07999992370605
1.81623955722898	874.871154785156	2.1800000667572
1.90087233204395	858.602905273438	2.27999997138977
1.98538601398468	845.992370605469	2.38000011444092
2.07013776525855	835.641784667969	2.48000001907349
2.15488974936306	825.680480957031	2.57999992370605
2.23970110528171	817.396484375	2.6800000667572
2.32439348474145	809.4951171875	2.77999997138977
2.40896665491164	801.718444824219	2.88000011444092
2.492944477126	792.921142578125	2.98000001907349
2.57817283272743	781.783996582031	3.07999992370605
2.66304379329085	728.503479003906	3.1800000667572
2.70187598653138	51.3814430236816	3.22499990463257

File: Tensile_test_results/test_11222021/good2.txt
DAQ: Crosshead, … - (Timed)   
Test: MTS EM Tension (Simplified)
Test Run: Test Run 270
Date: 11/22/2021 3:37:01 PM


Crosshead 	Load 	Time 
mm	N	sec
0.0876702615641989	180.060623168945	0.112999998033047
0.173911117599346	248.26448059082	0.212999999523163
0.259377702604979	313.119018554688	0.312999993562698
0.344427389791235	375.603881835938	0.412999987602234
0.429179286584258	435.999694824219	0.513000011444092
0.513871607836336	493.422485351563	0.612999975681305
0.599099963437766	548.656677246094	0.712999999523163
0.683851831126958	599.847412109375	0.813000023365021
0.768544210586697	648.979614257813	0.912999987602234
0.852402707096189	695.135498046875	1.01300001144409
0.938167097046971	741.795227050781	1.11300003528595
1.02297856938094	785.901611328125	1.21300005912781
1.1076113441959	828.585754394531	1.31299996376038
1.19212490972131	869.599243164063	1.41299998760223
1.27616210374981	907.702575683594	1.51300001144409
1.36192655190825	943.091064453125	1.61300003528595
1.44638062920421	965.244934082031	1.71300005912781
1.53101340401918	975.359191894531	1.81299996376038
1.61457411013544	946.987609863281	1.91299998760223
1.70021934900433	908.906982421875	2.01300001144409
1.7853882163763	877.81298828125	2.11299991607666
1.86990178190172	855.510131835938	2.21300005912781
1.95459416136146	839.336242675781	2.31299996376038
2.0376187749207	821.252746582031	2.41300010681152
2.10480089299381	-17.7062454223633	2.49000000953674

File: Tensile_test_results/test_11222021/good3.txt
DAQ: Crosshead, … - (Timed)   
Test: MTS EM Tension (Simplified)
Test Run: Test Run 271
Date: 11/22/2021 3:38:13 PM


Crosshead 	Load 	Time 
mm	N	sec
0.0882062886375934	141.784561157227	0.115000002086163
0.174387576407753	213.141357421875	0.215000003576279
0.260032858932391	282.251617431641	0.314999997615814
0.345201638992876	348.246002197266	0.41499999165535
0.429536623414606	411.740997314453	0.514999985694885
0.515301013365388	475.051971435547	0.615000009536743
0.600112485699356	536.024597167969	0.714999973773956
0.684804806951433	593.762145996094	0.814999997615814
0.768544210586697	648.97509765625	0.915000021457672
0.85395120549947	702.519653320313	1.01499998569489
0.93929871218279	753.117492675781	1.11500000953674
1.02393142879009	800.798522949219	1.2150000333786
1.1085047153756	845.724365234375	1.31500005722046
1.19176763109863	887.096008300781	1.41499996185303
1.27824663650244	928.592895507813	1.51499998569489
1.36281992308795	964.096008300781	1.61500000953674
1.44727400038391	989.754089355469	1.7150000333786
1.53137079905719	996.485961914063	1.81500005722046
1.61558657418936	970.368713378906	1.91499996185303
1.70170830097049	933.280883789063	2.01500010490417
1.786281587556	906.426452636719	2.11500000953674
1.87067606020719	888.579162597656	2.21499991416931
1.95393897593021	873.743041992188	2.31500005722046
2.03982251696289	863.022766113281	2.41499996185303
2.12505087256432	833.897521972656	2.51500010490417
2.15238821692765	-22.486291885376	2.54699993133545

File: Tensile_test_results/test_11222021/good4.txt
DAQ: Crosshead, … - (Timed)   
Test: MTS EM Tension (Simplified)
Test Run: Test Run 272
Date: 11/22/2021 3:39:10 PM


Crosshead 	Load 	Time 
mm	N	sec
0.0864790854393505	174.200668334961	0.112999998033047
0.172600819496438	243.980880737305	0.212999999523163
0.258305663010105	310.950805664063	0.312999993562698
0.342938437825069	374.663452148438	0.412999987602234
0.42870279867202	438.115081787109	0.513000011444092
0.513692910317332	498.727294921875	0.612999975681305
0.598325685132295	556.94287109375	0.712999999523163
0.682422425597906	612.549194335938	0.813000023365021
0.767174351494759	667.024047851563	0.912999987602234
0.852819590363652	718.818908691406	1.01300001144409
0.937511911615729	767.289245605469	1.11300003528595
1.02214468643069	813.303100585938	1.21300005912781
1.10558629967272	855.630493164063	1.31299996376038
1.19111244566739	898.322570800781	1.41299998760223
1.27651949878782	936.671325683594	1.51300001144409
1.36097357608378	967.882446289063	1.61300003528595
1.44548725802451	983.804504394531	1.71300005912781
1.52892887126654	987.350952148438	1.81299996376038
1.61505059804767	961.196960449219	1.91299998760223
1.69974286109209	922.347473144531	2.01300001144409
1.78437563590705	868.62939453125	2.11299991607666
1.8042087322101	-28.0690002441406	2.13599991798401
